Repository: Chenfan0206/hea-dataset

# HEA Dataset

本仓库整理了材料文献解析、结构化抽取与多模态对齐数据集的提交材料。仓库包含两部分核心内容：

1. 解析后的数据集及标准数据集下载入口
2. KnowMat-minerU 高熵合金公开版数据抽取与解析代码

## 仓库结构

```text
hea-dataset/
├── dataset/
│   └── organized_75papers_dataset/
│       ├── README.md
│       ├── manifest.csv
│       ├── manifest.json
│       └── papers/
└── code/
    └── KnowMat-minerU/
        ├── README.md
        ├── README_zh.md
        ├── src/
        ├── scripts/
        ├── prompts/
        ├── configs/
        └── tests/
```

## 数据集说明

数据集位于 `dataset/organized_75papers_dataset/`，每篇论文对应 `papers/序号__论文题目/` 下的一个独立文件夹。

每篇论文目录内包含三类内容：

- `01_extracted_content/`：原始 PDF、解析结果 `extracted.json`、人工标注 `human_annotation.json`
- `02_images/`：论文图片资源
- `03_multimodal_alignment/`：图文多模态对齐结果，以及每张图 top5 文本候选的 JSONL/CSV 展开

数据集规模：

- 标准数据集合计覆盖 2000 余篇材料论文，包含大规模结构化抽取条目与多模态图文资源
- 当前仓库内提供 75 篇论文的解析后数据子集，便于快速查看目录结构、字段组织和图文对齐格式
- 当前仓库内数据子集包含图片记录数：836
- 当前仓库内数据子集包含图文候选对数：4180

索引文件：

- `dataset/organized_75papers_dataset/manifest.csv`
- `dataset/organized_75papers_dataset/manifest.json`

## 标准数据集下载

额外的标准数据集文件存放在百度网盘，合计覆盖 2000 余篇论文，数据规模更大、条目更丰富：

- 文件名：标准数据集
- 链接：[https://pan.baidu.com/s/17iJz7eHSg5BGGYWHZaarTA?pwd=8ujw](https://pan.baidu.com/s/17iJz7eHSg5BGGYWHZaarTA?pwd=8ujw)
- 提取码：`8ujw`

## 代码说明

代码位于 `code/KnowMat-minerU/`。

KnowMat-minerU 是面向高熵合金（HEA）、多主元合金（MPEA）和复杂浓缩合金（CCA）文献的数据抽取流水线，支持从 PDF/TXT 文献中抽取结构化合金数据，并结合 OCR、LLM、多代理抽取、质量评估与人工复核标记生成机器可读结果。

主要能力包括：

- 批量处理 PDF/TXT 文献
- 支持 MinerU API、PaddleOCR API 或本地 OCR
- 抽取高熵合金成分、工艺条件、表征信息和性能数据
- 生成结构化 JSON、解析报告和质量评估结果
- 支持大规模并行处理与断点恢复

代码的详细安装和运行方式见：

- `code/KnowMat-minerU/README_zh.md`
- `code/KnowMat-minerU/README.md`

## 整体流程

本仓库对应的数据构建流程如下：

1. 论文收集

   收集高温结构材料相关论文，形成待解析 PDF 文献集合。

2. 文献解析

   使用 KnowMat-minerU 对论文进行 OCR 与版面解析，提取正文、表格、公式、图片及元信息。

3. 结构化抽取

   基于材料科学抽取提示词和多代理流水线，从解析文本中抽取材料成分、制备工艺、组织结构、测试条件和性能指标等结构化字段。

4. 图片与文本整理

   汇总论文图片、图注、正文候选片段和解析文本，为后续图文对齐准备统一的数据结构。

5. 多模态对齐

   对论文图片与相关文本片段进行匹配，形成每张图对应的 top5 文本候选，并导出 JSONL/CSV 格式的对齐结果。

6. 人工复核与质量控制

   结合自动质量评估结果与人工标注，对抽取结果、图文对齐关系和异常样本进行复核。

7. 数据集组织

   按论文粒度统一组织为 `papers/序号__论文题目/` 目录，并生成 `manifest.csv` 与 `manifest.json` 作为全局索引。

## 快速查看

查看数据集索引：

```bash
cd dataset/organized_75papers_dataset
python -m json.tool manifest.json | head
```

查看代码运行说明：

```bash
cd code/KnowMat-minerU
cat README_zh.md
```

## 来源文件

本仓库由以下素材包整理得到：

- `GitHub的素材/organized_75papers_dataset_new.zip`
- `GitHub的素材/KnowMat-minerU.zip`
- 百度网盘标准数据集：链接 [https://pan.baidu.com/s/17iJz7eHSg5BGGYWHZaarTA?pwd=8ujw](https://pan.baidu.com/s/17iJz7eHSg5BGGYWHZaarTA?pwd=8ujw)，提取码 `8ujw`

# Combining gradient structure and TRIP effect to produce austenite stainless steel with high strength and ductility

- 序号：001
- 方向：不锈钢方向
- 原始 PDF：`01_extracted_content/paper.pdf`
- 提取内容：`01_extracted_content/extracted.json`、`01_extracted_content/human_annotation.json`
- 图片目录：`02_images/figures/`
- 多模对齐目录：`03_multimodal_alignment/`
- 多模对齐状态：已匹配
- 图片记录数：10
- 图文候选对数：50

File: dataset/organized_75papers_dataset/papers/001__Combining gradient structure and TRIP effect to produce austenite stainless steel with high strength and ductility/01_extracted_content/extracted.json
{
  "Paper_Metadata": {
    "Paper_Title": "Combining gradient structure and TRIP effect to produce austenite stainless steel with high strength and ductility",
    "DOI": null
  },
  "Paper_Routing": {
    "base_material": "Metals",
    "application": "Structural",
    "research_paradigm": "Experimental",
    "Supplements_Loaded": [
      "directions/base/Metals.txt",
      "directions/application/Structural.txt",
      "directions/paradigm/Experimental.txt"
    ],
    "Patch_Tags": [
      "Gradient",
      "SPD",
      "TRIP_or_Deformation_Transformation"
    ],
    "Needs_Mixed_Routing_Check": false,
    "Mixed_Signals": []
  },
  "items": [
    {
      "Item_ID": "CG_annealed_304ss",
      "Sample_ID": "CG_annealed",
      "Role": "Target",
      "Data_Nature": "Experimental",
      "base_material": "Metals",
      "application": "Structural",
      "research_paradigm": "Experimental",
      "Patch_Tags": [
        "TRIP_or_Deformation_Transformation"
      ],
      "Gradient_Material": false,
      "Raw_Evidence_Span": [
        "as-annealed AISI 304ss disks were used",
        "CG: coarse grain"
      ],
      "Extracted_Data": {
        "Composition": {
          "Material_Family": "Stainless_Steel",
          "Material_Name_Raw": "AISI 304 stainless steel (304ss)",
          "Nominal_Composition": {
            "Composition_Type": "wt%",
            "Composition_Source_Type": "nominal_inferred",
            "Elements": {
              "Fe": "Balance",
              "C": 0.04,
              "Si": 0.49,
              "Mn": 1.65,
              "Ni": 7.8,
              "Cr": 16.8,
              "Mo": 0.37
            },
            "Note": "All values in mass%, from Experimental section"
          },
          "Note": "As-annealed AISI 304ss, disk diameter 100 mm, thickness 0.5/1/2 mm"
        },
        "Processing": {
          "Process_Category": "Other",
          "Process_Text": {
            "original": "As-annealed AISI 304ss disks were used, with a diameter of 100 mm and thickness of 0.5, 1 and 2 mm, respectively.",
            "simplified": "Annealed 304ss disks, 100 mm diameter, 0.5/1/2 mm thickness"
          },
          "Note": "No SMAT processing applied to CG samples"
        },
        "Structure": {
          "Structure_Text": {
            "original": "Equi-axial grains of austenite with an average grain size of 25 μm in the central CG layer. α'-martensite with a volume fraction of ~6% in original austenite of CG samples.",
            "simplified": "Equiaxed austenite grains, avg 25 μm; ~6% α'-martensite present"
          },
          "Main_Phase": "FCC",
          "Secondary_Phases": [
            {
              "Phase_Name": "α'-martensite",
              "Volume_Fraction_pct": 6.0,
              "Note": "~6% in original as-annealed CG sample, estimated from EBSD"
            }
          ],
          "Grain_Size": {
            "Grain_Size_avg_um": 25,
            "Grain_Size_Type": "undefined",
            "Grain_Structure": "equiaxed",
            "Note": "Average grain size of 25 μm from EBSD observation"
          },
          "Advanced_Quantitative_Features": {
            "Initial_Alpha_Prime_Martensite_Fraction_pct": 6.0
          }
        },
        "Properties": [
          {
            "Property_Name": "Yield_Strength",
            "Value": null,
            "Unit": "MPa",
            "Data_Source": "image",
            "Note": "Read from Fig. 1(a) engineering stress-strain curve, approximate value not extractable from text"
          },
          {
            "Property_Name": "Elongation_Total",
            "Value": null,
            "Unit": "%",
            "Data_Source": "unknown",
            "Note": "Reported ~30% uniform elongation in text referencing earlier report [49,50]"
          }
        ]
      }
    },
    {
      "Item_ID": "GS5_1mm_SMAT5min",
      "Sample_ID": "GS5_1mm",
      "Role": "Target",
      "Data_Nature": "Experimental",
      "base_material": "Metals",
      "application": "Structural",
      "research_paradigm": "Experimental",
      "Patch_Tags": [
        "Gradient",
        "SPD",
        "TRIP_or_Deformation_Transformation"
      ],
      "Gradient_Material": true,
      "Gradient_Group_ID": "GS5",
      "Raw_Evidence_Span": [
        "GS₅¹ sample (1-mm thick, SMAT 5 min)",
        "the processing by SMAT for 15 min",
        "GS₅¹ sample"
      ],
      "Extracted_Data": {
        "Composition": {
          "Material_Family": "Stainless_Steel",
          "Material_Name_Raw": "AISI 304 stainless steel (304ss)",
          "Nominal_Composition": {
            "Composition_Type": "wt%",
            "Composition_Source_Type": "nominal_inferred",
            "Elements": {
              "Fe": "Balance",
              "C": 0.04,
              "Si": 0.49,
              "Mn": 1.65,
              "Ni": 7.8,
              "Cr": 16.8,
              "Mo": 0.37
            },
            "Note": "Same as-annealed 304ss composition"
          }
        },
        "Processing": {
          "Process_Category": "SPD",
          "Process_Text": {
            "original": "Surface mechanical attrition treatment (SMAT) technique was used to produce the gradient structured 304ss specimens. Spherical steel shots of 3-mm in diameter were accelerated to high speeds using high-power ultra-sound to impact on the sample disk. The SMAT processing time was the same for both sides of each disk, which was 1–15 min. Frequency 20 kHz.",
            "simplified": "SMAT: steel shots 3 mm dia, 20 kHz ultrasonic, both sides 5 min, 1 mm thick disk"
          },
          "Equipment": [
            {
              "Instrument_Name": "SMAT",
              "Note": "Surface mechanical attrition treatment, steel shots 3 mm diameter, 20 kHz frequency"
            },
            {
              "Instrument_Name": "Tensile Testing Machine",
              "Manufacturer": "MTS",
              "Model": "Landmark"
            },
            {
              "Instrument_Name": "TEM",
              "Manufacturer": "JEOL",
              "Model": "JEM 2010",
              "Note": "Operating voltage 200 kV"
            },
            {
              "Instrument_Name": "SEM",
              "Manufacturer": "Cambridge",
              "Model": "S-360",
              "Note": "配备 EBSD: Oxford Instruments Aztec 2.0 (Channel 5 Software)"
            },
            {
              "Instrument_Name": "XRD",
              "Manufacturer": "Philips",
              "Model": "Xpert",
              "Note": "Cu Kα radiation"
            },
            {
              "Instrument_Name": "Electro-polishing System",
              "Manufacturer": "Struers",
              "Model": "LectroPol-5"
            }
          ],
          "Key_Params": {
            "SMAT_Shot_Diameter_mm": 3,
            "SMAT_Frequency_kHz": 20,
            "SMAT_Duration_min": 5,
            "Sample_Thickness_mm": 1,
            "Sample_Diameter_mm": 100
          },
          "Original_Values": {
            "SMAT_Shot_Diameter": "3 mm",
            "SMAT_Frequency": "20 kHz",
            "SMAT_Duration": "5 min"
          },
          "Note": "SMAT applied to both sides, gradient layer ~250 μm deep on each side"
        },
        "Structure": {
          "Structure_Text": {
            "original": "Gradient structured 304ss with central CG core layer sandwiched between two grain-size gradient layers. Gradient layer composed of submicron-sized parallelepiped austenite domains separated by intersecting ε-martensite plates, with increasing domain size along depth. Gradient layer depth ~250 μm on both sides. Domain side lengths decrease approaching treated surface.",
            "simplified": "Gradient structure: CG core + 2 gradient layers (~250 μm each). Gradient layers: submicron parallelepiped austenite domains separated by ε-martensite plates. Domain size increases with depth."
          },
          "Main_Phase": "FCC",
          "Secondary_Phases": [
            {
              "Phase_Name": "ε-martensite",
              "Distribution": "Band-like plates separating austenite domains in gradient layer",
              "Note": "Formed by planar slip of partial dislocations during SMAT"
            },
            {
              "Phase_Name": "α'-martensite",
              "Distribution": "At intersections of ε-martensite plates (granular) and inside ε-martensite plates (plate-shaped) in gradient layer",
              "Note": "Higher initial content near surface from SMAT processing"
            }
          ],
          "Grain_Size": {
            "Grain_Size_avg_um": 25,
            "Grain_Size_Type": "undefined",
            "Grain_Structure": "equiaxed",
            "Note": "Central CG core: 25 μm avg grain size. Gradient layer: submicron-sized domains decreasing toward surface."
          },
          "Advanced_Quantitative_Features": {
            "Gradient_Layer_Depth_um": 250,
            "Surface_Hv_GPa": 3.5,
            "CG_Core_Hv_GPa": 2.0
          },
          "Texture_or_Orientation": "Deformation twins in (111̄)γ and (11̄1)γ planes; ε-martensite bands along {111}γ orientations"
        },
        "Properties": [
          {
            "Property_Name": "Yield_Strength",
            "Value": null,
            "Unit": "MPa",
            "Data_Source": "image",
            "Test_Temperature_K": 298.15,
            "Test_Temperature_Original": "room temperature",
            "Loading_Mode": "Tension",
            "Strain_Rate_s1": 0.0005,
            "Note": "Value from Fig. 1(a), not explicitly stated in text for GS₅¹"
          },
          {
            "Property_Name": "Ultimate_Tensile_Strength",
            "Value": null,
            "Unit": "MPa",
            "Data_Source": "image",
            "Test_Temperature_K": 298.15,
            "Test_Temperature_Original": "room temperature",
            "Loading_Mode": "Tension",
            "Strain_Rate_s1": 0.0005
          },
          {
            "Property_Name": "Elongation_Total",
            "Value": null,
            "Unit": "%",
            "Data_Source": "unknown",
            "Note": "Uniform elongation value not explicitly stated for GS₅¹"
          },
          {
            "Property_Name": "Microhardness",
            "Value": 3500,
            "Unit": "MPa",
            "Data_Source": "text",
            "Test_Temperature_K": 298.15,
            "Original_Values": "3.5 GPa",
            "Hardness_Load": "25 gf",
            "Note": "Hv near treated surface = 3.5 GPa (text: 'The Hv value near the treated surface is 3.5 GPa')"
          },
          {
            "Property_Name": "Microhardness",
            "Value": 2000,
            "Unit": "MPa",
            "Data_Source": "text",
            "Test_Temperature_K": 298.15,
            "Original_Values": "2 GPa",
            "Hardness_Load": "25 gf",
            "Note": "Hv in central CG core = 2 GPa (text: 'much larger than 2 GPa in the central CG core')"
          }
        ]
      }
    },
    {
      "Item_ID": "GS15_1mm_SMAT15min",
      "Sample_ID": "GS15_1mm",
      "Role": "Target",
      "Data_Nature": "Experimental",
      "base_material": "Metals",
      "application": "Structural",
      "research_paradigm": "Experimental",
      "Patch_Tags": [
        "Gradient",
        "SPD",
        "TRIP_or_Deformation_Transformation"
      ],
      "Gradient_Material": true,
      "Gradient_Group_ID": "GS15_1mm",
      "Raw_Evidence_Span": [
        "GS₁₅¹, increased σ₀.₂ by 132% while εᵤ dropped by only 30%"
      ],
      "Extracted_Data": {
        "Composition": {
          "Material_Family": "Stainless_Steel",
          "Material_Name_Raw": "AISI 304ss",
          "Nominal_Composition": {
            "Composition_Type": "wt%",
            "Composition_Source_Type": "nominal_inferred",
            "Elements": {
              "Fe": "Balance",
              "C": 0.04,
              "Si": 0.49,
              "Mn": 1.65,
              "Ni": 7.8,
              "Cr": 16.8,
              "Mo": 0.37
            }
          }
        },
        "Processing": {
          "Process_Category": "SPD",
          "Process_Text": {
            "original": "SMAT processing for 15 min on both sides of 1-mm thick disk. Spherical steel shots of 3-mm in diameter, 20 kHz frequency.",
            "simplified": "SMAT 15 min both sides, 1 mm thick, steel shots 3 mm, 20 kHz"
          },
          "Equipment": [
            {
              "Instrument_Name": "SMAT",
              "Note": "Steel shots 3 mm, 20 kHz"
            }
          ],
          "Key_Params": {
            "SMAT_Shot_Diameter_mm": 3,
            "SMAT_Frequency_kHz": 20,
            "SMAT_Duration_min": 15,
            "Sample_Thickness_mm": 1
          },
          "Original_Values": {
            "SMAT_Duration": "15 min"
          }
        },
        "Structure": {
          "Structure_Text": {
            "original": "Gradient structured sample with SMAT 15 min processing on 1-mm thick disk. Same gradient structure as GS₅¹ but with deeper gradient layers or higher surface hardness.",
            "simplified": "Gradient structure, SMAT 15 min, 1 mm thick"
          },
          "Main_Phase": "FCC"
        },
        "Properties": [
          {
            "Property_Name": "Yield_Strength",
            "Value": null,
            "Unit": "MPa",
            "Data_Source": "image",
            "Note": "σ₀.₂ increased by 132% compared to CG (text stated). If CG YS ~350 MPa, then GS₁₅¹ YS ~812 MPa. However exact CG YS not stated, using proportional increase from Fig. 1(a)."
          },
          {
            "Property_Name": "Elongation_Uniform",
            "Value": null,
            "Unit": "%",
            "Data_Source": "image",
            "Note": "εᵤ dropped by only 30% compared to CG (text). If CG εᵤ ~60%, then GS₁₅¹ εᵤ ~42%. Exact values from Fig. 1(a)."
          }
        ]
      }
    },
    {
      "Item_ID": "GS15_2mm_SMAT15min",
      "Sample_ID": "GS15_2mm",
      "Role": "Target",
      "Data_Nature": "Experimental",
      "base_material": "Metals",
      "application": "Structural",
      "research_paradigm": "Experimental",
      "Patch_Tags": [
        "Gradient",
        "SPD",
        "TRIP_or_Deformation_Transformation"
      ],
      "Gradient_Material": true,
      "Gradient_Group_ID": "GS15_2mm",
      "Raw_Evidence_Span": [
        "GS₁₅² sample (2-mm thick)",
        "both its σ₀.₂ and εᵤ increased over those of the CG sample"
      ],
      "Extracted_Data": {
        "Composition": {
          "Material_Family": "Stainless_Steel",
          "Material_Name_Raw": "AISI 304ss",
          "Nominal_Composition": {
            "Composition_Type": "wt%",
            "Composition_Source_Type": "nominal_inferred",
            "Elements": {
              "Fe": "Balance",
              "C": 0.04,
              "Si": 0.49,
              "Mn": 1.65,
              "Ni": 7.8,
              "Cr": 16.8,
              "Mo": 0.37
            }
          }
        },
        "Processing": {
          "Process_Category": "SPD",
          "Process_Text": {
            "original": "SMAT 15 min on both sides of 2-mm thick disk.",
            "simplified": "SMAT 15 min both sides, 2 mm thick"
          },
          "Key_Params": {
            "SMAT_Duration_min": 15,
            "Sample_Thickness_mm": 2
          }
        },
        "Structure": {
          "Structure_Text": {
            "original": "Gradient structured 2-mm thick sample, twice as thick as GS₁₅¹.",
            "simplified": "Gradient structure, SMAT 15 min, 2 mm thick"
          },
          "Main_Phase": "FCC"
        },
        "Properties": [
          {
            "Property_Name": "Yield_Strength",
            "Value": null,
            "Unit": "MPa",
            "Data_Source": "image",
            "Note": "Both YS and uniform elongation increased over CG (text). Exact values from Fig. 1(a)."
          }
        ]
      }
    },
    {
      "Item_ID": "GL5_0.04_freestanding",
      "Sample_ID": "GL5_0.04",
      "Role": "Target",
      "Data_Nature": "Experimental",
      "base_material": "Metals",
      "application": "Structural",
      "research_paradigm": "Experimental",
      "Patch_Tags": [
        "Gradient",
        "SPD",
        "TRIP_or_Deformation_Transformation"
      ],
      "Gradient_Material": false,
      "Raw_Evidence_Span": [
        "GI₅⁰.⁰⁴ film",
        "the flow stress reached as high as 2 GPa"
      ],
      "Extracted_Data": {
        "Composition": {
          "Material_Family": "Stainless_Steel",
          "Material_Name_Raw": "AISI 304ss",
          "Nominal_Composition": {
            "Composition_Type": "wt%",
            "Composition_Source_Type": "nominal_inferred",
            "Elements": {
              "Fe": "Balance",
              "C": 0.04,
              "Si": 0.49,
              "Mn": 1.65,
              "Ni": 7.8,
              "Cr": 16.8,
              "Mo": 0.37
            }
          }
        },
        "Processing": {
          "Process_Category": "SPD",
          "Process_Text": {
            "original": "Free-standing gradient layer film of 40 μm thickness from GS₅ sample, prepared by polishing away one side.",
            "simplified": "Free-standing GL film, 40 μm thick, from GS₅"
          }
        },
        "Structure": {
          "Structure_Text": {
            "original": "Free-standing gradient layer film, heavily deformed microstructure from SMAT.",
            "simplified": "GL film, 40 μm thick, heavily deformed"
          },
          "Main_Phase": "FCC",
          "Advanced_Quantitative_Features": {
            "Final_Alpha_Prime_Martensite_Fraction_pct": 97,
            "Note": "Vα' close to 97% by end of uniform elongation in GL₅⁰.⁰⁴ film"
          }
        },
        "Properties": [
          {
            "Property_Name": "Yield_Strength",
            "Value": null,
            "Unit": "MPa",
            "Data_Source": "image",
            "Test_Temperature_K": 298.15,
            "Loading_Mode": "Tension",
            "Strain_Rate_s1": 0.0005,
            "Note": "GL₅⁰.⁰⁴ (40 μm) YS not explicitly stated in text; 1700 MPa refers to GL₅⁰.⁰² (20 μm). Typical two-stage flow behavior observed."
          },
          {
            "Property_Name": "Ultimate_Tensile_Strength",
            "Value": 2000,
            "Unit": "MPa",
            "Data_Source": "text",
            "Test_Temperature_K": 298.15,
            "Loading_Mode": "Tension",
            "Strain_Rate_s1": 0.0005,
            "Note": "Text: 'The flow stress reached as high as 2 GPa in GI₅⁰.⁰⁴'"
          },
          {
            "Property_Name": "Elongation_Uniform",
            "Value": null,
            "Unit": "%",
            "Data_Source": "text",
            "Note": "Text: 'with uniform elongation even above 20%' for 40 and 70 μm GL films"
          }
        ]
      }
    },
    {
      "Item_ID": "GL5_0.02_freestanding",
      "Sample_ID": "GL5_0.02",
      "Role": "Target",
      "Data_Nature": "Experimental",
      "base_material": "Metals",
      "application": "Structural",
      "research_paradigm": "Experimental",
      "Patch_Tags": [
        "Gradient",
        "SPD",
        "TRIP_or_Deformation_Transformation"
      ],
      "Gradient_Material": false,
      "Raw_Evidence_Span": [
        "The top layer of 20 μm thick, i.e. GL₅⁰.⁰² film, has σ₀.₂ as high as 1700 MPa"
      ],
      "Extracted_Data": {
        "Composition": {
          "Material_Family": "Stainless_Steel",
          "Material_Name_Raw": "AISI 304ss",
          "Nominal_Composition": {
            "Composition_Type": "wt%",
            "Composition_Source_Type": "nominal_inferred",
            "Elements": {
              "Fe": "Balance",
              "C": 0.04,
              "Si": 0.49,
              "Mn": 1.65,
              "Ni": 7.8,
              "Cr": 16.8,
              "Mo": 0.37
            }
          }
        },
        "Processing": {
          "Process_Category": "SPD",
          "Process_Text": {
            "original": "Free-standing gradient layer film of 20 μm thickness from GS₅.",
            "simplified": "Free-standing GL film, 20 μm thick, from GS₅"
          }
        },
        "Structure": {
          "Main_Phase": "FCC"
        },
        "Properties": [
          {
            "Property_Name": "Yield_Strength",
            "Value": 1700,
            "Unit": "MPa",
            "Data_Source": "text",
            "Test_Temperature_K": 298.15,
            "Loading_Mode": "Tension",
            "Strain_Rate_s1": 0.0005,
            "Note": "Text: 'GL₅⁰.⁰² film, has σ₀.₂ as high as 1700 MPa but necking occurred soon after yielding'"
          }
        ]
      }
    },
    {
      "Item_ID": "GL5_0.07_freestanding",
      "Sample_ID": "GL5_0.07",
      "Role": "Target",
      "Data_Nature": "Experimental",
      "base_material": "Metals",
      "application": "Structural",
      "research_paradigm": "Experimental",
      "Patch_Tags": [
        "Gradient",
        "SPD",
        "TRIP_or_Deformation_Transformation"
      ],
      "Gradient_Material": false,
      "Raw_Evidence_Span": [
        "GI₅⁰.⁰⁷ films",
        "Hv rises instantly even at true strain of 0.1"
      ],
      "Extracted_Data": {
        "Composition": {
          "Material_Family": "Stainless_Steel",
          "Material_Name_Raw": "AISI 304ss",
          "Nominal_Composition": {
            "Composition_Type": "wt%",
            "Composition_Source_Type": "nominal_inferred",
            "Elements": {
              "Fe": "Balance",
              "C": 0.04,
              "Si": 0.49,
              "Mn": 1.65,
              "Ni": 7.8,
              "Cr": 16.8,
              "Mo": 0.37
            }
          }
        },
        "Processing": {
          "Process_Category": "SPD",
          "Process_Text": {
            "original": "Free-standing gradient layer film of 70 μm thickness from GS₅.",
            "simplified": "Free-standing GL film, 70 μm thick, from GS₅"
          }
        },
        "Structure": {
          "Main_Phase": "FCC"
        },
        "Properties": [
          {
            "Property_Name": "Elongation_Uniform",
            "Value": null,
            "Unit": "%",
            "Data_Source": "text",
            "Note": "Text: 'uniform elongation even above 20%' for 40 and 70 μm GL films"
          }
        ]
      }
    }
  ]
}

File: dataset/organized_75papers_dataset/papers/001__Combining gradient structure and TRIP effect to produce austenite stainless steel with high strength and ductility/01_extracted_content/human_annotation.json
{
  "Paper_Metadata": {
    "Paper_Title": "Combining gradient structure and TRIP effect to produce austenite stainless steel with high strength and ductility",
    "DOI": "http://dx.doi.org/10.1016/j.actamat.2016.04.045"
  },
  "items": [
    {
      "Sample_ID": "CG_AISI_304ss",
      "Gradient_Material": false,
      "Gradient_Group_ID": null,
      "Composition_Info": {
        "Role": "Reference",
        "Alloy_Name_Raw": "AISI 304ss",
        "Nominal_Composition": {
          "Composition_Type": "wt%",
          "Elements_Normalized": {
            "C": 0.04,
            "Si": 0.49,
            "Mn": 1.65,
            "Ni": 7.8,
            "Cr": 16.8,
            "Mo": 0.37,
            "Fe": 72.85
          }
        },
        "Measured_Composition": null,
        "Note": "Fe calculated as balance to 100 wt% from provided values."
      },
      "Process_Info": {
        "Process_Category": "Annealing",
        "Process_Text": {
          "original": "as-annealed AISI 304ss disks were used",
          "simplified": "As-annealed condition"
        },
        "Equipment": null,
        "Key_Params": {}
      },
      "Microstructure_Info": {
        "Microstructure_Text": {
          "original": "equi-axial grains of austenite with an average grain size of 25 μm in the central CG layer... presence of α'-martensite with a volume fraction of ~6% in original austenite of CG samples.",
          "simplified": "Equi-axial austenite grains with a small fraction of α'-martensite."
        },
        "Main_Phase": "Austenite (γ)",
        "Precipitates": [
          {
            "Phase_Type": "α'-martensite",
            "Volume_Fraction_pct": 6.0
          }
        ],
        "Porosity_pct": null,
        "Relative_Density_pct": null,
        "Grain_Size_avg_um": 25.0,
        "Precipitate_Size_avg_nm": null,
        "Advanced_Quantitative_Features": {}
      },
      "Properties_Info": [
        {
          "Property_Name": "Microhardness_HV",
          "Test_Condition": "Vickers microhardness, load 25g",
          "Value_Numeric": 2.0,
          "Value_Range": null,
          "Value_StdDev": null,
          "Unit": "GPa",
          "Test_Temperature_K": 298.15,
          "Strain_Rate_s1": null,
          "Tensile_Speed_mm_min": null,
          "Hardness_Load": "25g",
          "Hardness_Dwell_Time_s": null,
          "Data_Source": "text",
          "Test_Specimen": null,
          "Note": "Measured across the cross-section of the central CG core."
        },
        {
          "Property_Name": "Yield_Strength",
          "Test_Condition": "Uniaxial tension, strain rate 5e-4 s^{-1}",
          "Value_Numeric": 280.0,
          "Value_Range": null,
          "Value_StdDev": null,
          "Unit": "MPa",
          "Test_Temperature_K": 298.15,
          "Strain_Rate_s1": "5e-4",
          "Tensile_Speed_mm_min": null,
          "Hardness_Load": null,
          "Hardness_Dwell_Time_s": null,
          "Data_Source": "image",
          "Test_Specimen": "dog-bone, gauge length 15 mm, width 3 mm",
          "Note": "Approximate value from Fig. 1(a)."
        },
        {
          "Property_Name": "Ultimate_Tensile_Strength",
          "Test_Condition": "Uniaxial tension, strain rate 5e-4 s^{-1}",
          "Value_Numeric": 650.0,
          "Value_Range": null,
          "Value_StdDev": null,
          "Unit": "MPa",
          "Test_Temperature_K": 298.15,
          "Strain_Rate_s1": "5e-4",
          "Tensile_Speed_mm_min": null,
          "Hardness_Load": null,
          "Hardness_Dwell_Time_s": null,
          "Data_Source": "image",
          "Test_Specimen": "dog-bone, gauge length 15 mm, width 3 mm",
          "Note": "Approximate engineering UTS from Fig. 1(a)."
        },
        {
          "Property_Name": "Elongation_Uniform",
          "Test_Condition": "Uniaxial tension, strain rate 5e-4 s^{-1}",
          "Value_Numeric": 0.45,
          "Value_Range": null,
          "Value_StdDev": null,
          "Unit": "%",
          "Test_Temperature_K": 298.15,
          "Strain_Rate_s1": "5e-4",
          "Tensile_Speed_mm_min": null,
          "Hardness_Load": null,
          "Hardness_Dwell_Time_s": null,
          "Data_Source": "image",
          "Test_Specimen": "dog-bone, gauge length 15 mm, width 3 mm",
          "Note": "Uniform elongation ~45% from Fig. 1(a)."
        }
      ]
    },
    {
      "Sample_ID": "GS_5_1_full",
      "Gradient_Material": true,
      "Gradient_Group_ID": "GS_5_1",
      "Composition_Info": {
        "Role": "Target",
        "Alloy_Name_Raw": "AISI 304ss",
        "Nominal_Composition": {
          "Composition_Type": "wt%",
          "Elements_Normalized": {
            "C": 0.04,
            "Si": 0.49,
            "Mn": 1.65,
            "Ni": 7.8,
            "Cr": 16.8,
            "Mo": 0.37,
            "Fe": 72.85
          }
        },
        "Measured_Composition": null,
        "Note": "Fe calculated as balance to 100 wt%."
      },
      "Process_Info": {
        "Process_Category": "Surface Mechanical Attrition Treatment (SMAT)",
        "Process_Text": {
          "original": "SMAT processing for 5 minutes on a 1 mm thick disk. spherical steel shots of 3-mm in diameter... frequency of the system (20 kHz).",
          "simplified": "SMAT for 5 min on both sides of 1 mm thick disk using 3 mm steel shots at 20 kHz."
        },
        "Equipment": "High-power ultra-sound SMAT system",
        "Key_Params": {
          "Processing_Time_min": 5.0,
          "Shot_Diameter_mm": 3.0,
          "Frequency_kHz": 20.0
        }
      },
      "Microstructure_Info": {
        "Microstructure_Text": {
          "original": "gradient structure with a central coarse-grained layer sandwiched between two grain-size gradient layers... The gradient layer is composed of submicron-sized parallelepiped austenite domains separated by intersecting ε-martensite plates, with increasing domain size along the depth.",
          "simplified": "Gradient structure: coarse-grained core (CG) + two gradient layers (GL). GL consists of parallelepiped austenite domains separated by ε-martensite walls; domain size increases with depth from surface."
        },
        "Main_Phase": "Austenite (γ)",
        "Precipitates": [],
        "Porosity_pct": null,
        "Relative_Density_pct": null,
        "Grain_Size_avg_um": null,
        "Precipitate_Size_avg_nm": null,
        "Advanced_Quantitative_Features": {
          "Domain_Size_Gradient": "Depth from surface (μm) vs side length (μm): 0μm -> ~0.2μm, 50μm -> ~0.4μm, 100μm -> ~0.8μm, 180μm -> ~1.2μm (estimated from Fig. 7)"
        }
      },
      "Properties_Info": [
        {
          "Property_Name": "Yield_Strength",
          "Test_Condition": "Uniaxial tension, strain rate 5e-4 s^{-1}",
          "Value_Numeric": 550.0,
          "Value_Range": null,
          "Value_StdDev": null,
          "Unit": "MPa",
          "Test_Temperature_K": 298.15,
          "Strain_Rate_s1": "5e-4",
          "Tensile_Speed_mm_min": null,
          "Hardness_Load": null,
          "Hardness_Dwell_Time_s": null,
          "Data_Source": "image",
          "Test_Specimen": "dog-bone, gauge length 15 mm, width 3 mm",
          "Note": "Approximate from Fig. 1(a)."
        },
        {
          "Property_Name": "Elongation_Uniform",
          "Test_Condition": "Uniaxial tension, strain rate 5e-4 s^{-1}",
          "Value_Numeric": 0.30,
          "Value_Range": null,
          "Value_StdDev": null,
          "Unit": "%",
          "Test_Temperature_K": 298.15,
          "Strain_Rate_s1": "5e-4",
          "Tensile_Speed_mm_min": null,
          "Hardness_Load": null,
          "Hardness_Dwell_Time_s": null,
          "Data_Source": "image",
          "Test_Specimen": "dog-bone, gauge length 15 mm, width 3 mm",
          "Note": "Uniform elongation ~30% from Fig. 1(a)."
        },
        {
          "Property_Name": "Microhardness_Profile_Depth",
          "Test_Condition": "Vickers microhardness, load 25g, before tensile test",
          "Value_Numeric": null,
          "Value_Range": null,
          "Value_StdDev": null,
          "Unit": "GPa",
          "Test_Temperature_K": 298.15,
          "Strain_Rate_s1": null,
          "Tensile_Speed_mm_min": null,
          "Hardness_Load": "25g",
          "Hardness_Dwell_Time_s": null,
          "Data_Source": "image",
          "Test_Specimen": null,
          "Note": "Depth vs Hv (GPa): 0μm (surface) ~3.5, 50μm ~3.2, 100μm ~2.8, 150μm ~2.5, 200μm ~2.3, 250μm ~2.1 (CG core). Estimated from Fig. 2(a) at strain=0."
        },
        {
          "Property_Name": "Strain_Hardening_Rate_vs_Strain",
          "Test_Condition": "Uniaxial tension, strain rate 5e-4 s^{-1}",
          "Value_Numeric": null,
          "Value_Range": null,
          "Value_StdDev": null,
          "Unit": "MPa",
          "Test_Temperature_K": 298.15,
          "Strain_Rate_s1": "5e-4",
          "Tensile_Speed_mm_min": null,
          "Hardness_Load": null,
          "Hardness_Dwell_Time_s": null,
          "Data_Source": "image",
          "Test_Specimen": "dog-bone, gauge length 15 mm, width 3 mm",
          "Note": "True strain vs strain hardening rate (θ) from Fig. 1(d): initial drop, then rise starting at ~0.1 true strain, peak at ~0.22, then drop."
        }
      ]
    },
    {
      "Sample_ID": "GS_5_1_gradient_phase_transformation",
      "Gradient_Material": true,
      "Gradient_Group_ID": "GS_5_1",
      "Composition_Info": {
        "Role": "Target",
        "Alloy_Name_Raw": "AISI 304ss",
        "Nominal_Composition": {
          "Composition_Type": "wt%",
          "Elements_Normalized": {
            "C": 0.04,
            "Si": 0.49,
            "Mn": 1.65,
            "Ni": 7.8,
            "Cr": 16.8,
            "Mo": 0.37,
            "Fe": 72.85
          }
        },
        "Measured_Composition": null,
        "Note": "Fe calculated as balance to 100 wt%."
      },
      "Process_Info": {
        "Process_Category": "Surface Mechanical Attrition Treatment (SMAT) + tensile deformation",
        "Process_Text": {
          "original": "SMAT processing for 5 minutes on a 1 mm thick disk, followed by uniaxial tensile testing to various global strains, with phase fraction measured at different depths.",
          "simplified": "SMAT 5 min + interrupted tensile tests at strains 0, 0.1, 0.22, 0.25, 0.3, 0.35, 0.4; XRD phase analysis at depths 0, 40, 100, 160 μm from surface."
        },
        "Equipment": "High-power ultra-sound SMAT system, Philips Xpert X-ray diffractometer",
        "Key_Params": {
          "Processing_Time_min": 5.0,
          "Shot_Diameter_mm": 3.0,
          "Frequency_kHz": 20.0,
          "Tensile_Strain_Rate_s1": "5e-4"
        }
      },
      "Microstructure_Info": {
        "Microstructure_Text": {
          "original": "XRD measurements performed at varying depths and applied tensile strains. Volume fraction of α'-martensite (V_α') plotted as function of strain at depths 0, 40, 100, 160 μm (Fig. 9b).",
          "simplified": "α'-martensite volume fraction increases with strain, but onset and kinetics depend strongly on depth from surface due to gradient structure."
        },
        "Main_Phase": "Austenite (γ)",
        "Precipitates": [],
        "Porosity_pct": null,
        "Relative_Density_pct": null,
        "Grain_Size_avg_um": null,
        "Precipitate_Size_avg_nm": null,
        "Advanced_Quantitative_Features": {
          "Alpha_prime_martensite_volume_fraction_vs_strain_vs_depth": "Depth=0μm (surface): at ε=0: ~45%, ε=0.1: ~50%, ε=0.22: ~70%, ε=0.3: ~85%, ε=0.35: ~95%, ε=0.4: ~97%. Depth=40μm: ε=0: ~35%, ε=0.1: ~40%, ε=0.22: ~55%, ε=0.3: ~75%, ε=0.35: ~90%, ε=0.4: ~95%. Depth=100μm: ε=0: ~20%, ε=0.1: ~25%, ε=0.22: ~40%, ε=0.3: ~60%, ε=0.35: ~80%, ε=0.4: ~90%. Depth=160μm: ε=0: ~10%, ε=0.1: ~15%, ε=0.22: ~25%, ε=0.3: ~45%, ε=0.35: ~65%, ε=0.4: ~80%. Core CG (depth~250μm): ε=0: ~6%, ε=0.1: ~15%, ε=0.22: ~45%, ε=0.25: ~60%, ε=0.3: ~70%, ε=0.35: ~70%, ε=0.4: ~70% (saturation). (Estimates from Fig. 9b)"
        }
      },
      "Properties_Info": []
    },
    {
      "Sample_ID": "GL_5_0.04",
      "Gradient_Material": true,
      "Gradient_Group_ID": "GS_5_1",
      "Composition_Info": {
        "Role": "Target",
        "Alloy_Name_Raw": "AISI 304ss",
        "Nominal_Composition": {
          "Composition_Type": "wt%",
          "Elements_Normalized": {
            "C": 0.04,
            "Si": 0.49,
            "Mn": 1.65,
            "Ni": 7.8,
            "Cr": 16.8,
            "Mo": 0.37,
            "Fe": 72.85
          }
        },
        "Measured_Composition": null,
        "Note": "Fe calculated as balance to 100 wt%."
      },
      "Process_Info": {
        "Process_Category": "Surface Mechanical Attrition Treatment (SMAT) + polishing",
        "Process_Text": {
          "original": "SMAT processing for 5 minutes... Increasing the thickness to 40 μm (GL5^0.04 film)... prepared by polishing away the whole SMAT-processed sample from one side via mechanical polishing and electro-polishing.",
          "simplified": "SMAT 5 min on 1 mm disk, then one side polished away to leave a free-standing gradient layer of 40 μm thickness."
        },
        "Equipment": "High-power ultra-sound SMAT system",
        "Key_Params": {
          "Processing_Time_min": 5.0,
          "Shot_Diameter_mm": 3.0,
          "Frequency_kHz": 20.0,
          "Layer_Thickness_um": 40.0
        }
      },
      "Microstructure_Info": {
        "Microstructure_Text": {
          "original": "high density of band-like stripes... intersecting bands of two (111) orientations... subdivide the original coarse grains into a large number of submicron-sized parallelepiped domains with austenite interior.",
          "simplified": "Submicron-sized parallelepiped austenite domains separated by ε-martensite bands; typical domain size ~0.2-0.4 μm."
        },
        "Main_Phase": "Austenite (γ)",
        "Precipitates": [],
        "Porosity_pct": null,
        "Relative_Density_pct": null,
        "Grain_Size_avg_um": null,
        "Precipitate_Size_avg_nm": null,
        "Advanced_Quantitative_Features": {
          "Initial_alpha_prime_volume_fraction_pct": 45.0,
          "Saturation_alpha_prime_volume_fraction_pct": 97.0
        }
      },
      "Properties_Info": [
        {
          "Property_Name": "Yield_Strength",
          "Test_Condition": "Uniaxial tension, strain rate 5e-4 s^{-1}",
          "Value_Numeric": 1700.0,
          "Value_Range": null,
          "Value_StdDev": null,
          "Unit": "MPa",
          "Test_Temperature_K": 298.15,
          "Strain_Rate_s1": "5e-4",
          "Tensile_Speed_mm_min": null,
          "Hardness_Load": null,
          "Hardness_Dwell_Time_s": null,
          "Data_Source": "text",
          "Test_Specimen": "dog-bone, gauge length 15 mm, width 3 mm",
          "Note": "Necking occurred soon after yielding."
        },
        {
          "Property_Name": "Ultimate_Tensile_Strength",
          "Test_Condition": "Uniaxial tension, strain rate 5e-4 s^{-1}",
          "Value_Numeric": 2000.0,
          "Value_Range": null,
          "Value_StdDev": null,
          "Unit": "MPa",
          "Test_Temperature_K": 298.15,
          "Strain_Rate_s1": "5e-4",
          "Tensile_Speed_mm_min": null,
          "Hardness_Load": null,
          "Hardness_Dwell_Time_s": null,
          "Data_Source": "text",
          "Test_Specimen": "dog-bone, gauge length 15 mm, width 3 mm",
          "Note": "Flow stress reached 2 GPa (true stress), not necessarily engineering UTS."
        },
        {
          "Property_Name": "Elongation_Uniform",
          "Test_Condition": "Uniaxial tension, strain rate 5e-4 s^{-1}",
          "Value_Numeric": 22.0,
          "Value_Range": ">20",
          "Value_StdDev": null,
          "Unit": "%",
          "Test_Temperature_K": 298.15,
          "Strain_Rate_s1": "5e-4",
          "Tensile_Speed_mm_min": null,
          "Hardness_Load": null,
          "Hardness_Dwell_Time_s": null,
          "Data_Source": "text",
          "Test_Specimen": "dog-bone, gauge length 15 mm, width 3 mm",
          "Note": "Uniform elongation even above 20%."
        },
        {
          "Property_Name": "Alpha_prime_martensite_kinetics",
          "Test_Condition": "XRD during tensile test",
          "Value_Numeric": null,
          "Value_Range": null,
          "Value_StdDev": null,
          "Unit": "pct",
          "Test_Temperature_K": 298.15,
          "Strain_Rate_s1": "5e-4",
          "Tensile_Speed_mm_min": null,
          "Hardness_Load": null,
          "Hardness_Dwell_Time_s": null,
          "Data_Source": "image",
          "Test_Specimen": null,
          "Note": "V_α' vs true strain: ε=0: ~45%, ε=0.1: ~50%, ε=0.22: ~70%, ε=0.3: ~85%, ε=0.35: ~95%, ε=0.4: ~97%. Estimated from Fig. 9(b)."
        }
      ]
    },
    {
      "Sample_ID": "Ref_GS_304ss_prior",
      "Gradient_Material": true,
      "Gradient_Group_ID": null,
      "Composition_Info": {
        "Role": "Reference",
        "Alloy_Name_Raw": "304ss",
        "Nominal_Composition": null,
        "Measured_Composition": null,
        "Note": "Composition not specified in reference [49,50]; assumed similar to AISI 304ss."
      },
      "Process_Info": {
        "Process_Category": "Gradient structuring",
        "Process_Text": {
          "original": "gradient structure in 304ss was reported to produce a high yield strength of 950 MPa with a ductility of 30% [49,50]",
          "simplified": "Gradient structured 304ss reported in early studies (Refs 49,50)."
        },
        "Equipment": null,
        "Key_Params": {}
      },
      "Microstructure_Info": {
        "Microstructure_Text": {
          "original": "gradient structure in 304ss",
          "simplified": "Gradient structure."
        },
        "Main_Phase": "Austenite (γ)",
        "Precipitates": [],
        "Porosity_pct": null,
        "Relative_Density_pct": null,
        "Grain_Size_avg_um": null,
        "Precipitate_Size_avg_nm": null,
        "Advanced_Quantitative_Features": {}
      },
      "Properties_Info": [
        {
          "Property_Name": "Yield_Strength",
          "Test_Condition": "Not specified in paper",
          "Value_Numeric": 950.0,
          "Value_Range": null,
          "Value_StdDev": null,
          "Unit": "MPa",
          "Test_Temperature_K": null,
          "Strain_Rate_s1": null,
          "Tensile_Speed_mm_min": null,
          "Hardness_Load": null,
          "Hardness_Dwell_Time_s": null,
          "Data_Source": "text",
          "Test_Specimen": null,
          "Note": "Extracted from literature references [49,50]."
        },
        {
          "Property_Name": "Elongation_Total",
          "Test_Condition": "Not specified in paper",
          "Value_Numeric": 30.0,
          "Value_Range": null,
          "Value_StdDev": null,
          "Unit": "%",
          "Test_Temperature_K": null,
          "Strain_Rate_s1": null,
          "Tensile_Speed_mm_min": null,
          "Hardness_Load": null,
          "Hardness_Dwell_Time_s": null,
          "Data_Source": "text",
          "Test_Specimen": null,
          "Note": "Referred to as ductility in original text, sourced from literature [49,50]."
        }
      ]
    },
    {
      "Sample_ID": "GS_15_2",
      "Gradient_Material": true,
      "Gradient_Group_ID": null,
      "Composition_Info": {
        "Role": "Reference",
        "Alloy_Name_Raw": "AISI 304ss",
        "Nominal_Composition": {
          "Composition_Type": "wt%",
          "Elements_Normalized": {
            "C": 0.04,
            "Si": 0.49,
            "Mn": 1.65,
            "Ni": 7.8,
            "Cr": 16.8,
            "Mo": 0.37,
            "Fe": 72.85
          }
        },
        "Measured_Composition": null,
        "Note": "Fe calculated as balance."
      },
      "Process_Info": {
        "Process_Category": "Surface Mechanical Attrition Treatment (SMAT)",
        "Process_Text": {
          "original": "SMAT processing for 15 minutes on a 2 mm thick disk.",
          "simplified": "SMAT 15 min on both sides of 2 mm thick disk."
        },
        "Equipment": "High-power ultra-sound SMAT system",
        "Key_Params": {
          "Processing_Time_min": 15.0,
          "Shot_Diameter_mm": 3.0,
          "Frequency_kHz": 20.0,
          "Sample_Thickness_mm": 2.0
        }
      },
      "Microstructure_Info": {
        "Microstructure_Text": {
          "original": "gradient structure with central CG layer and gradient layers",
          "simplified": "Similar gradient structure as GS_5_1 but thicker sample and longer SMAT time."
        },
        "Main_Phase": "Austenite (γ)",
        "Precipitates": [],
        "Porosity_pct": null,
        "Relative_Density_pct": null,
        "Grain_Size_avg_um": null,
        "Precipitate_Size_avg_nm": null,
        "Advanced_Quantitative_Features": {}
      },
      "Properties_Info": [
        {
          "Property_Name": "Yield_Strength",
          "Test_Condition": "Uniaxial tension, strain rate 5e-4 s^{-1}",
          "Value_Numeric": 400.0,
          "Value_Range": null,
          "Value_StdDev": null,
          "Unit": "MPa",
          "Test_Temperature_K": 298.15,
          "Strain_Rate_s1": "5e-4",
          "Tensile_Speed_mm_min": null,
          "Hardness_Load": null,
          "Hardness_Dwell_Time_s": null,
          "Data_Source": "image",
          "Test_Specimen": "dog-bone, gauge length 15 mm, width 3 mm",
          "Note": "Approximate from Fig. 1(a). Both yield strength and uniform elongation increased over CG."
        },
        {
          "Property_Name": "Elongation_Uniform",
          "Test_Condition": "Uniaxial tension, strain rate 5e-4 s^{-1}",
          "Value_Numeric": 0.48,
          "Value_Range": null,
          "Value_StdDev": null,
          "Unit": "%",
          "Test_Temperature_K": 298.15,
          "Strain_Rate_s1": "5e-4",
          "Tensile_Speed_mm_min": null,
          "Hardness_Load": null,
          "Hardness_Dwell_Time_s": null,
          "Data_Source": "image",
          "Test_Specimen": "dog-bone, gauge length 15 mm, width 3 mm",
          "Note": "Uniform elongation ~48% from Fig. 1(a)."
        }
      ]
    }
  ]
}
