Repository: Chenfan0206/hea-dataset

# Combining gradient structure and TRIP effect to produce austenite stainless steel with high strength and ductility

- 序号：001
- 方向：不锈钢方向
- 原始 PDF：`01_extracted_content/paper.pdf`
- 提取内容：`01_extracted_content/extracted.json`、`01_extracted_content/human_annotation.json`
- 图片目录：`02_images/figures/`
- 多模对齐目录：`03_multimodal_alignment/`
- 多模对齐状态：已匹配
- 图片记录数：10
- 图文候选对数：50

File: dataset/organized_75papers_dataset/papers/002__Confined necking and improved tensile ductility in heterostructured bi-metallic steels made by additive manufacturing/01_extracted_content/human_annotation.json
{
  "Paper_Metadata": {
    "Paper_Title": "Confined necking and improved tensile ductility in heterostructured bi-metallic steels made by additive manufacturing",
    "DOI": "10.1016/j.actamat.2026.121952"
  },
  "items": [
    {
      "Sample_ID": "316L",
      "Gradient_Material": false,
      "Gradient_Group_ID": null,
      "Composition_Info": {
        "Role": "Target",
        "Alloy_Name_Raw": "SS 316L",
        "Nominal_Composition": {
          "Composition_Type": "wt%",
          "Elements_Normalized": null
        },
        "Measured_Composition": null,
        "Note": "Table 1 (nominal range): Fe Bal., Cr 17.00–19.00, Ni 13.00–15.00, Mo 2.25–3.00, C 0–0.03, N 0–0.10, S and P not specified. Commercial grade, exact composition not provided in text."
      },
      "Process_Info": {
        "Process_Category": "Additive Manufacturing (L-DED)",
        "Process_Text": {
          "original": "All samples were fabricated using an in-house developed 3-axis L-DED system equipped with a 1 kW fibre laser (IPG Photonics Corporation). The wavelength of the laser is 1070 nm, and its nominal beam size is 1 mm. During the fabrication process, the powders were delivered by argon as the carrier and purge gas through a coaxial printing nozzle (COAX14 v5, Fraunhofer USA, Inc.). To ensure accurately controlled powder delivery, a powder feeder (PF 2/2, GTV GmbH) with PLC-control and mass flow meters was used. The laser power, scan speed, and powder feed rate are set to be consistent at 450 W, 4 mm/s, and 0.175 g/min, respectively. The powders are gas atomized spherical with a size distribution of 15–45 μm (EOS GmbH). For homogeneous 316L samples, no powder switching was applied.",
          "simplified": "Fabricated using a 3-axis L-DED system with a 1 kW fibre laser. Powders delivered by argon gas. Laser power 450 W, scanning speed 4 mm/s, powder feed rate 0.175 g/min. Powder size 15–45 μm."
        },
        "Equipment": "in-house 3-axis L-DED system, 1 kW fibre laser (IPG Photonics), COAX14 v5 nozzle (Fraunhofer USA), PF 2/2 powder feeder (GTV GmbH)",
        "Key_Params": {
          "Laser_Power_W": 450.0,
          "Scanning_Speed_mm_s": 4.0,
          "Powder_Feed_Rate_g_min": 0.175,
          "Layer_Thickness_um": 510.0,
          "Powder_Size_avg_um": "15-45",
          "Protective_Atmosphere": "Argon",
          "Laser_Wavelength_nm": 1070,
          "Beam_Diameter_mm": 1.0
        }
      },
      "Microstructure_Info": {
        "Microstructure_Text": {
          "original": "The 316L regions show cellular structures with various morphologies as a result of constitutional supercooling. As shown in Fig. 4(c), the samples are comprised of mainly two phases, i.e., face centred cubic (FCC) and body centred cubic (BCC), corresponding to 316L and PH17-4, respectively. All samples show a porosity <0.1% and are thus considered to be fully dense. No precipitates were identified.",
          "simplified": "Microstructure exhibits cellular structures due to constitutional supercooling. Phase is FCC. Fully dense with porosity <0.1%."
        },
        "Main_Phase": "FCC",
        "Precipitates": [],
        "Porosity_pct": null,
        "Relative_Density_pct": null,
        "Grain_Size_avg_um": null,
        "Precipitate_Size_avg_nm": null,
        "Advanced_Quantitative_Features": {},
        "Note": "Porosity <0.1% as per original text; no exact value provided."
      },
      "Properties_Info": [
        {
          "Property_Name": "Yield_Strength",
          "Test_Condition": "Quasi-static loading, constant strain rate",
          "Value_Numeric": 402.8,
          "Value_Range": null,
          "Value_StdDev": 20.28,
          "Unit": "MPa",
          "Test_Temperature_K": null,
          "Strain_Rate_s1": 0.001,
          "Tensile_Speed_mm_min": null,
          "Hardness_Load": null,
          "Hardness_Dwell_Time_s": null,
          "Data_Source": "text",
          "Test_Specimen": null,
          "Note": "Room temperature assumed but not explicitly stated. Test specimen dimensions not provided in main text."
        },
        {
          "Property_Name": "Ultimate_Tensile_Strength",
          "Test_Condition": "Quasi-static loading, constant strain rate",
          "Value_Numeric": 582.8,
          "Value_Range": null,
          "Value_StdDev": 18.51,
          "Unit": "MPa",
          "Test_Temperature_K": null,
          "Strain_Rate_s1": 0.001,
          "Tensile_Speed_mm_min": null,
          "Hardness_Load": null,
          "Hardness_Dwell_Time_s": null,
          "Data_Source": "text",
          "Test_Specimen": null,
          "Note": null
        },
        {
          "Property_Name": "Elongation_Total",
          "Test_Condition": "Quasi-static loading, constant strain rate",
          "Value_Numeric": 40.0,
          "Value_Range": null,
          "Value_StdDev": 2.83,
          "Unit": "%",
          "Test_Temperature_K": null,
          "Strain_Rate_s1": 0.001,
          "Tensile_Speed_mm_min": null,
          "Hardness_Load": null,
          "Hardness_Dwell_Time_s": null,
          "Data_Source": "text",
          "Test_Specimen": null,
          "Note": "Original only provides total elongation at break (Elongation_Total)."
        },
        {
          "Property_Name": "Elastic_Modulus",
          "Test_Condition": "Quasi-static loading, constant strain rate",
          "Value_Numeric": 129.2,
          "Value_Range": null,
          "Value_StdDev": 17.29,
          "Unit": "GPa",
          "Test_Temperature_K": null,
          "Strain_Rate_s1": 0.001,
          "Tensile_Speed_mm_min": null,
          "Hardness_Load": null,
          "Hardness_Dwell_Time_s": null,
          "Data_Source": "text",
          "Test_Specimen": null,
          "Note": null
        }
      ]
    },
    {
      "Sample_ID": "PH17-4",
      "Gradient_Material": false,
      "Gradient_Group_ID": null,
      "Composition_Info": {
        "Role": "Target",
        "Alloy_Name_Raw": "PH17-4",
        "Nominal_Composition": {
          "Composition_Type": "wt%",
          "Elements_Normalized": null
        },
        "Measured_Composition": null,
        "Note": "Table 1: Fe Bal., Cr 17.00, Ni 4.50, Cu 4.00, Nb+Ta 0.3, C <0.07. Commercial grade, exact composition not provided in text."
      },
      "Process_Info": {
        "Process_Category": "Additive Manufacturing (L-DED)",
        "Process_Text": {
          "original": "Same as 316L homogeneous sample but using PH17-4 powder. All samples were fabricated using an in-house developed 3-axis L-DED system equipped with a 1 kW fibre laser (IPG Photonics Corporation). The wavelength of the laser is 1070 nm, and its nominal beam size is 1 mm. During the fabrication process, the powders were delivered by argon as the carrier and purge gas through a coaxial printing nozzle (COAX14 v5, Fraunhofer USA, Inc.). To ensure accurately controlled powder delivery, a powder feeder (PF 2/2, GTV GmbH) with PLC-control and mass flow meters was used. The laser power, scan speed, and powder feed rate are set to be consistent at 450 W, 4 mm/s, and 0.175 g/min, respectively. The powders are gas atomized spherical with a size distribution of 15–45 μm (EOS GmbH).",
          "simplified": "Fabricated using a 3-axis L-DED system with a 1 kW fibre laser. Powders delivered by argon gas. Laser power 450 W, scanning speed 4 mm/s, powder feed rate 0.175 g/min. Powder size 15–45 μm."
        },
        "Equipment": "in-house 3-axis L-DED system, 1 kW fibre laser (IPG Photonics), COAX14 v5 nozzle (Fraunhofer USA), PF 2/2 powder feeder (GTV GmbH)",
        "Key_Params": {
          "Laser_Power_W": 450.0,
          "Scanning_Speed_mm_s": 4.0,
          "Powder_Feed_Rate_g_min": 0.175,
          "Layer_Thickness_um": 510.0,
          "Powder_Size_avg_um": "15-45",
          "Protective_Atmosphere": "Argon",
          "Laser_Wavelength_nm": 1070,
          "Beam_Diameter_mm": 1.0
        }
      },
      "Microstructure_Info": {
        "Microstructure_Text": {
          "original": "In the PH17-4 regions a large number of martensite laths are found. As shown in Fig. 4(c), the samples are comprised of mainly two phases, i.e., face centred cubic (FCC) and body centred cubic (BCC), corresponding to 316L and PH17-4, respectively. All samples show a porosity <0.1% and are thus considered to be fully dense. No precipitates were identified.",
          "simplified": "Microstructure displays a large number of martensite laths. Phase is BCC. Fully dense with porosity <0.1%."
        },
        "Main_Phase": "BCC",
        "Precipitates": [],
        "Porosity_pct": null,
        "Relative_Density_pct": null,
        "Grain_Size_avg_um": null,
        "Precipitate_Size_avg_nm": null,
        "Advanced_Quantitative_Features": {},
        "Note": "Porosity <0.1% as per original text; no exact value provided."
      },
      "Properties_Info": [
        {
          "Property_Name": "Yield_Strength",
          "Test_Condition": "Quasi-static loading, constant strain rate",
          "Value_Numeric": 701.1,
          "Value_Range": null,
          "Value_StdDev": 5.05,
          "Unit": "MPa",
          "Test_Temperature_K": null,
          "Strain_Rate_s1": 0.001,
          "Tensile_Speed_mm_min": null,
          "Hardness_Load": null,
          "Hardness_Dwell_Time_s": null,
          "Data_Source": "text",
          "Test_Specimen": null,
          "Note": null
        },
        {
          "Property_Name": "Ultimate_Tensile_Strength",
          "Test_Condition": "Quasi-static loading, constant strain rate",
          "Value_Numeric": 949.8,
          "Value_Range": null,
          "Value_StdDev": 5.24,
          "Unit": "MPa",
          "Test_Temperature_K": null,
          "Strain_Rate_s1": 0.001,
          "Tensile_Speed_mm_min": null,
          "Hardness_Load": null,
          "Hardness_Dwell_Time_s": null,
          "Data_Source": "text",
          "Test_Specimen": null,
          "Note": null
        },
        {
          "Property_Name": "Elongation_Total",
          "Test_Condition": "Quasi-static loading, constant strain rate",
          "Value_Numeric": 8.1,
          "Value_Range": null,
          "Value_StdDev": 0.86,
          "Unit": "%",
          "Test_Temperature_K": null,
          "Strain_Rate_s1": 0.001,
          "Tensile_Speed_mm_min": null,
          "Hardness_Load": null,
          "Hardness_Dwell_Time_s": null,
          "Data_Source": "text",
          "Test_Specimen": null,
          "Note": "Original only provides total elongation at break."
        },
        {
          "Property_Name": "Elastic_Modulus",
          "Test_Condition": "Quasi-static loading, constant strain rate",
          "Value_Numeric": 130.1,
          "Value_Range": null,
          "Value_StdDev": 3.13,
          "Unit": "GPa",
          "Test_Temperature_K": null,
          "Strain_Rate_s1": 0.001,
          "Tensile_Speed_mm_min": null,
          "Hardness_Load": null,
          "Hardness_Dwell_Time_s": null,
          "Data_Source": "text",
          "Test_Specimen": null,
          "Note": null
        }
      ]
    },
    {
      "Sample_ID": "A (Baseline)",
      "Gradient_Material": false,
      "Gradient_Group_ID": null,
      "Composition_Info": {
        "Role": "Target",
        "Alloy_Name_Raw": "316L / PH17-4 bi-metallic heterostructured steel",
        "Nominal_Composition": null,
        "Measured_Composition": null,
        "Note": "Laminated configuration (alternating 316L and PH17-4 layers). Measured PH17-4 volume fraction: 47.5%. Number of interfaces: 2. Measured lamellae width: 1.58 mm. Not a continuous gradient; discrete bimetal composite."
      },
      "Process_Info": {
        "Process_Category": "Additive Manufacturing (L-DED)",
        "Process_Text": {
          "original": "All samples were fabricated using an in-house developed 3-axis L-DED system equipped with a 1 kW fibre laser (IPG Photonics Corporation). The wavelength of the laser is 1070 nm, and its nominal beam size is 1 mm. During the fabrication process, the powders were delivered by argon as the carrier and purge gas through a coaxial printing nozzle (COAX14 v5, Fraunhofer USA, Inc.). To ensure accurately controlled powder delivery, a powder feeder (PF 2/2, GTV GmbH) with PLC-control and mass flow meters was used. The laser power, scan speed, and powder feed rate are set to be consistent at 450 W, 4 mm/s, and 0.175 g/min, respectively. In the fabrication process, two hoppers storing 316L and PH17-4 powders were alternatively turned on and off, with 15 s pause between each alternation for the powder stream to stabilize. Both the hatch spacing and the number of passes before powder switching were changed to achieve varying lamellae width. For Sample A, the layer thickness is 0.38 mm. The powders are gas atomized spherical with a size distribution of 15–45 μm (EOS GmbH).",
          "simplified": "Fabricated using alternating powder delivery of 316L and PH17-4 on a 3-axis L-DED system. Constant laser power (450 W), scanning speed (4 mm/s), powder feed rate (0.175 g/min). Powder size 15–45 μm. 15 s pause between powder switches. Layer thickness 0.38 mm."
        },
        "Equipment": "in-house 3-axis L-DED system, 1 kW fibre laser (IPG Photonics), COAX14 v5 nozzle (Fraunhofer USA), PF 2/2 powder feeder (GTV GmbH)",
        "Key_Params": {
          "Laser_Power_W": 450.0,
          "Scanning_Speed_mm_s": 4.0,
          "Powder_Feed_Rate_g_min": 0.175,
          "Layer_Thickness_um": 380.0,
          "Powder_Size_avg_um": "15-45",
          "Protective_Atmosphere": "Argon",
          "Laser_Wavelength_nm": 1070,
          "Beam_Diameter_mm": 1.0,
          "Powder_Switch_Pause_s": 15
        }
      },
      "Microstructure_Info": {
        "Microstructure_Text": {
          "original": "Good bonding with clear boundaries is observed between the 316L regions and the PH17-4 regions. The 316L regions show cellular structures with various morphologies as a result of constitutional supercooling, while in the PH17-4 regions a large number of martensite laths are found. The samples are comprised of mainly two phases, i.e., face centred cubic (FCC) and body centred cubic (BCC), corresponding to 316L and PH17-4, respectively. No defect is found at the boundaries, indicating strong inter-material bonding. The interface between lath martensite and austenite exhibits Kurdjumov-Sachs (K-S) orientation relationship: (111)γ // (101)α’, [011]γ // [111]α’. The interplanar misfit is 2.09%, indicating a coherent interface. No precipitates were identified. All samples show a porosity <0.1% and are thus considered to be fully dense.",
          "simplified": "Heterostructure composed of distinct 316L (FCC) and PH17-4 (BCC) regions with clear coherent interfaces (K-S orientation, misfit 2.09%). No precipitates. Fully dense with porosity <0.1%."
        },
        "Main_Phase": null,
        "Precipitates": [],
        "Porosity_pct": null,
        "Relative_Density_pct": null,
        "Grain_Size_avg_um": null,
        "Precipitate_Size_avg_nm": null,
        "Advanced_Quantitative_Features": {},
        "Note": "Porosity <0.1% as per original text; no exact value provided. Multiple phases present, main phase not explicitly stated."
      },
      "Properties_Info": [
        {
          "Property_Name": "Yield_Strength",
          "Test_Condition": "Quasi-static loading, constant strain rate",
          "Value_Numeric": 398.9,
          "Value_Range": null,
          "Value_StdDev": 9.10,
          "Unit": "MPa",
          "Test_Temperature_K": null,
          "Strain_Rate_s1": 0.001,
          "Tensile_Speed_mm_min": null,
          "Hardness_Load": null,
          "Hardness_Dwell_Time_s": null,
          "Data_Source": "text",
          "Test_Specimen": null,
          "Note": null
        },
        {
          "Property_Name": "Ultimate_Tensile_Strength",
          "Test_Condition": "Quasi-static loading, constant strain rate",
          "Value_Numeric": 734.6,
          "Value_Range": null,
          "Value_StdDev": 7.75,
          "Unit": "MPa",
          "Test_Temperature_K": null,
          "Strain_Rate_s1": 0.001,
          "Tensile_Speed_mm_min": null,
          "Hardness_Load": null,
          "Hardness_Dwell_Time_s": null,
          "Data_Source": "text",
          "Test_Specimen": null,
          "Note": null
        },
        {
          "Property_Name": "Elongation_Total",
          "Test_Condition": "Quasi-static loading, constant strain rate",
          "Value_Numeric": 23.9,
          "Value_Range": null,
          "Value_StdDev": 1.63,
          "Unit": "%",
          "Test_Temperature_K": null,
          "Strain_Rate_s1": 0.001,
          "Tensile_Speed_mm_min": null,
          "Hardness_Load": null,
          "Hardness_Dwell_Time_s": null,
          "Data_Source": "text",
          "Test_Specimen": null,
          "Note": "Original only provides total elongation at break."
        },
        {
          "Property_Name": "Elastic_Modulus",
          "Test_Condition": "Quasi-static loading, constant strain rate",
          "Value_Numeric": 123.4,
          "Value_Range": null,
          "Value_StdDev": 13.46,
          "Unit": "GPa",
          "Test_Temperature_K": null,
          "Strain_Rate_s1": 0.001,
          "Tensile_Speed_mm_min": null,
          "Hardness_Load": null,
          "Hardness_Dwell_Time_s": null,
          "Data_Source": "text",
          "Test_Specimen": null,
          "Note": null
        }
      ]
    },
    {
      "Sample_ID": "B",
      "Gradient_Material": false,
      "Gradient_Group_ID": null,
      "Composition_Info": {
        "Role": "Target",
        "Alloy_Name_Raw": "316L / PH17-4 bi-metallic heterostructured steel",
        "Nominal_Composition": null,
        "Measured_Composition": null,
        "Note": "Laminated configuration. Measured PH17-4 volume fraction: 57.6%. Number of interfaces: 2. Measured lamellae width: 1.27 mm."
      },
      "Process_Info": {
        "Process_Category": "Additive Manufacturing (L-DED)",
        "Process_Text": {
          "original": "Same alternating powder strategy as Sample A but with different hatch spacing and number of passes. Layer thickness 0.54 mm. Other parameters identical: laser power 450 W, scan speed 4 mm/s, powder feed rate 0.175 g/min, 15 s pause between powder switches. Powder size 15–45 μm.",
          "simplified": "Fabricated using alternating powder delivery of 316L and PH17-4 on a 3-axis L-DED system. Constant laser power (450 W), scanning speed (4 mm/s), powder feed rate (0.175 g/min). Powder size 15–45 μm. 15 s pause between powder switches. Layer thickness 0.54 mm."
        },
        "Equipment": "in-house 3-axis L-DED system, 1 kW fibre laser (IPG Photonics), COAX14 v5 nozzle (Fraunhofer USA), PF 2/2 powder feeder (GTV GmbH)",
        "Key_Params": {
          "Laser_Power_W": 450.0,
          "Scanning_Speed_mm_s": 4.0,
          "Powder_Feed_Rate_g_min": 0.175,
          "Layer_Thickness_um": 540.0,
          "Powder_Size_avg_um": "15-45",
          "Protective_Atmosphere": "Argon",
          "Laser_Wavelength_nm": 1070,
          "Beam_Diameter_mm": 1.0,
          "Powder_Switch_Pause_s": 15
        }
      },
      "Microstructure_Info": {
        "Microstructure_Text": {
          "original": "Good bonding with clear boundaries is observed between the 316L regions and the PH17-4 regions. The samples are comprised of mainly two phases, i.e., FCC and BCC, corresponding to 316L and PH17-4. Coherent interface with K-S orientation. No precipitates. Porosity <0.1%.",
          "simplified": "Similar to Sample A: distinct 316L (FCC) and PH17-4 (BCC) regions with coherent interfaces. No precipitates. Fully dense with porosity <0.1%."
        },
        "Main_Phase": null,
        "Precipitates": [],
        "Porosity_pct": null,
        "Relative_Density_pct": null,
        "Grain_Size_avg_um": null,
        "Precipitate_Size_avg_nm": null,
        "Advanced_Quantitative_Features": {},
        "Note": "Porosity <0.1% as per original text; no exact value provided."
      },
      "Properties_Info": [
        {
          "Property_Name": "Yield_Strength",
          "Test_Condition": "Quasi-static loading, constant strain rate",
          "Value_Numeric": 355.5,
          "Value_Range": null,
          "Value_StdDev": 27.62,
          "Unit": "MPa",
          "Test_Temperature_K": null,
          "Strain_Rate_s1": 0.001,
          "Tensile_Speed_mm_min": null,
          "Hardness_Load": null,
          "Hardness_Dwell_Time_s": null,
          "Data_Source": "text",
          "Test_Specimen": null,
          "Note": null
        },
        {
          "Property_Name": "Ultimate_Tensile_Strength",
          "Test_Condition": "Quasi-static loading, constant strain rate",
          "Value_Numeric": 668.8,
          "Value_Range": null,
          "Value_StdDev": 33.43,
          "Unit": "MPa",
          "Test_Temperature_K": null,
          "Strain_Rate_s1": 0.001,
          "Tensile_Speed_mm_min": null,
          "Hardness_Load": null,
          "Hardness_Dwell_Time_s": null,
          "Data_Source": "text",
          "Test_Specimen": null,
          "Note": null
        },
        {
          "Property_Name": "Elongation_Total",
          "Test_Condition": "Quasi-static loading, constant strain rate",
          "Value_Numeric": 36.2,
          "Value_Range": null,
          "Value_StdDev": 3.13,
          "Unit": "%",
          "Test_Temperature_K": null,
          "Strain_Rate_s1": 0.001,
          "Tensile_Speed_mm_min": null,
          "Hardness_Load": null,
          "Hardness_Dwell_Time_s": null,
          "Data_Source": "text",
          "Test_Specimen": null,
          "Note": "Original only provides total elongation at break."
        },
        {
          "Property_Name": "Elastic_Modulus",
          "Test_Condition": "Quasi-static loading, constant strain rate",
          "Value_Numeric": 132.1,
          "Value_Range": null,
          "Value_StdDev": 17.53,
          "Unit": "GPa",
          "Test_Temperature_K": null,
          "Strain_Rate_s1": 0.001,
          "Tensile_Speed_mm_min": null,
          "Hardness_Load": null,
          "Hardness_Dwell_Time_s": null,
          "Data_Source": "text",
          "Test_Specimen": null,
          "Note": null
        }
      ]
    },
    {
      "Sample_ID": "C",
      "Gradient_Material": false,
      "Gradient_Group_ID": null,
      "Composition_Info": {
        "Role": "Target",
        "Alloy_Name_Raw": "316L / PH17-4 bi-metallic heterostructured steel",
        "Nominal_Composition": null,
        "Measured_Composition": null,
        "Note": "Laminated configuration. Measured PH17-4 volume fraction: 47.4%. Number of interfaces: 4. Measured lamellae width: 0.78 mm."
      },
      "Process_Info": {
        "Process_Category": "Additive Manufacturing (L-DED)",
        "Process_Text": {
          "original": "Same alternating powder strategy as Sample A but with different hatch spacing (narrower lamellae). Layer thickness 0.38 mm. Other parameters identical.",
          "simplified": "Fabricated using alternating powder delivery of 316L and PH17-4. Layer thickness 0.38 mm. Same laser power (450 W), scanning speed (4 mm/s), powder feed rate (0.175 g/min), powder size 15–45 μm."
        },
        "Equipment": "in-house 3-axis L-DED system, 1 kW fibre laser (IPG Photonics), COAX14 v5 nozzle (Fraunhofer USA), PF 2/2 powder feeder (GTV GmbH)",
        "Key_Params": {
          "Laser_Power_W": 450.0,
          "Scanning_Speed_mm_s": 4.0,
          "Powder_Feed_Rate_g_min": 0.175,
          "Layer_Thickness_um": 380.0,
          "Powder_Size_avg_um": "15-45",
          "Protective_Atmosphere": "Argon",
          "Laser_Wavelength_nm": 1070,
          "Beam_Diameter_mm": 1.0,
          "Powder_Switch_Pause_s": 15
        }
      },
      "Microstructure_Info": {
        "Microstructure_Text": {
          "original": "Similar to Sample A. Good bonding, clear boundaries, FCC/BCC phases, coherent interface, no precipitates. Porosity <0.1%.",
          "simplified": "Same as Sample A: distinct 316L (FCC) and PH17-4 (BCC) regions with coherent interfaces. Fully dense."
        },
        "Main_Phase": null,
        "Precipitates": [],
        "Porosity_pct": null,
        "Relative_Density_pct": null,
        "Grain_Size_avg_um": null,
        "Precipitate_Size_avg_nm": null,
        "Advanced_Quantitative_Features": {},
        "Note": "Porosity <0.1% as per original text; no exact value provided."
      },
      "Properties_Info": [
        {
          "Property_Name": "Yield_Strength",
          "Test_Condition": "Quasi-static loading, constant strain rate",
          "Value_Numeric": 381.5,
          "Value_Range": null,
          "Value_StdDev": 11.51,
          "Unit": "MPa",
          "Test_Temperature_K": null,
          "Strain_Rate_s1": 0.001,
          "Tensile_Speed_mm_min": null,
          "Hardness_Load": null,
          "Hardness_Dwell_Time_s": null,
          "Data_Source": "text",
          "Test_Specimen": null,
          "Note": null
        },
        {
          "Property_Name": "Ultimate_Tensile_Strength",
          "Test_Condition": "Quasi-static loading, constant strain rate",
          "Value_Numeric": 690.0,
          "Value_Range": null,
          "Value_StdDev": 20.60,
          "Unit": "MPa",
          "Test_Temperature_K": null,
          "Strain_Rate_s1": 0.001,
          "Tensile_Speed_mm_min": null,
          "Hardness_Load": null,
          "Hardness_Dwell_Time_s": null,
          "Data_Source": "text",
          "Test_Specimen": null,
          "Note": null
        },
        {
          "Property_Name": "Elongation_Total",
          "Test_Condition": "Quasi-static loading, constant strain rate",
          "Value_Numeric": 34.7,
          "Value_Range": null,
          "Value_StdDev": 4.59,
          "Unit": "%",
          "Test_Temperature_K": null,
          "Strain_Rate_s1": 0.001,
          "Tensile_Speed_mm_min": null,
          "Hardness_Load": null,
          "Hardness_Dwell_Time_s": null,
          "Data_Source": "text",
          "Test_Specimen": null,
          "Note": "Original only provides total elongation at break."
        },
        {
          "Property_Name": "Elastic_Modulus",
          "Test_Condition": "Quasi-static loading, constant strain rate",
          "Value_Numeric": 136.7,
          "Value_Range": null,
          "Value_StdDev": 16.58,
          "Unit": "GPa",
          "Test_Temperature_K": null,
          "Strain_Rate_s1": 0.001,
          "Tensile_Speed_mm_min": null,
          "Hardness_Load": null,
          "Hardness_Dwell_Time_s": null,
          "Data_Source": "text",
          "Test_Specimen": null,
          "Note": null
        }
      ]
    },
    {
      "Sample_ID": "D (Improved)",
      "Gradient_Material": false,
      "Gradient_Group_ID": null,
      "Composition_Info": {
        "Role": "Target",
        "Alloy_Name_Raw": "316L / PH17-4 bi-metallic heterostructured steel",
        "Nominal_Composition": null,
        "Measured_Composition": null,
        "Note": "Laminated configuration. Measured PH17-4 volume fraction: 57.0%. Number of interfaces: 5. Measured lamellae width: 0.64 mm."
      },
      "Process_Info": {
        "Process_Category": "Additive Manufacturing (L-DED)",
        "Process_Text": {
          "original": "Improved design with thinner lamellae and more interfaces. Layer thickness 0.54 mm. Same laser parameters and powder switching strategy.",
          "simplified": "Fabricated using alternating powder delivery of 316L and PH17-4. Layer thickness 0.54 mm. Same laser power (450 W), scanning speed (4 mm/s), powder feed rate (0.175 g/min), powder size 15–45 μm."
        },
        "Equipment": "in-house 3-axis L-DED system, 1 kW fibre laser (IPG Photonics), COAX14 v5 nozzle (Fraunhofer USA), PF 2/2 powder feeder (GTV GmbH)",
        "Key_Params": {
          "Laser_Power_W": 450.0,
          "Scanning_Speed_mm_s": 4.0,
          "Powder_Feed_Rate_g_min": 0.175,
          "Layer_Thickness_um": 540.0,
          "Powder_Size_avg_um": "15-45",
          "Protective_Atmosphere": "Argon",
          "Laser_Wavelength_nm": 1070,
          "Beam_Diameter_mm": 1.0,
          "Powder_Switch_Pause_s": 15
        }
      },
      "Microstructure_Info": {
        "Microstructure_Text": {
          "original": "Similar microstructure to other HS samples: clear 316L/PH17-4 interfaces, FCC and BCC phases, coherent K-S orientation, no precipitates. Porosity <0.1%.",
          "simplified": "Same as other HS samples: distinct 316L (FCC) and PH17-4 (BCC) regions with coherent interfaces. Fully dense."
        },
        "Main_Phase": null,
        "Precipitates": [],
        "Porosity_pct": null,
        "Relative_Density_pct": null,
        "Grain_Size_avg_um": null,
        "Precipitate_Size_avg_nm": null,
        "Advanced_Quantitative_Features": {},
        "Note": "Porosity <0.1% as per original text; no exact value provided."
      },
      "Properties_Info": [
        {
          "Property_Name": "Yield_Strength",
          "Test_Condition": "Quasi-static loading, constant strain rate",
          "Value_Numeric": 409.9,
          "Value_Range": null,
          "Value_StdDev": 8.44,
          "Unit": "MPa",
          "Test_Temperature_K": null,
          "Strain_Rate_s1": 0.001,
          "Tensile_Speed_mm_min": null,
          "Hardness_Load": null,
          "Hardness_Dwell_Time_s": null,
          "Data_Source": "text",
          "Test_Specimen": null,
          "Note": null
        },
        {
          "Property_Name": "Ultimate_Tensile_Strength",
          "Test_Condition": "Quasi-static loading, constant strain rate",
          "Value_Numeric": 649.7,
          "Value_Range": null,
          "Value_StdDev": 4.99,
          "Unit": "MPa",
          "Test_Temperature_K": null,
          "Strain_Rate_s1": 0.001,
          "Tensile_Speed_mm_min": null,
          "Hardness_Load": null,
          "Hardness_Dwell_Time_s": null,
          "Data_Source": "text",
          "Test_Specimen": null,
          "Note": null
        },
        {
          "Property_Name": "Elongation_Total",
          "Test_Condition": "Quasi-static loading, constant strain rate",
          "Value_Numeric": 50.9,
          "Value_Range": null,
          "Value_StdDev": 1.73,
          "Unit": "%",
          "Test_Temperature_K": null,
          "Strain_Rate_s1": 0.001,
          "Tensile_Speed_mm_min": null,
          "Hardness_Load": null,
          "Hardness_Dwell_Time_s": null,
          "Data_Source": "text",
          "Test_Specimen": null,
          "Note": "Original only provides total elongation at break."
        },
        {
          "Property_Name": "Elastic_Modulus",
          "Test_Condition": "Quasi-static loading, constant strain rate",
          "Value_Numeric": 138.6,
          "Value_Range": null,
          "Value_StdDev": 5.92,
          "Unit": "GPa",
          "Test_Temperature_K": null,
          "Strain_Rate_s1": 0.001,
          "Tensile_Speed_mm_min": null,
          "Hardness_Load": null,
          "Hardness_Dwell_Time_s": null,
          "Data_Source": "text",
          "Test_Specimen": null,
          "Note": null
        }
      ]
    }
  ]
}

File: dataset/organized_75papers_dataset/papers/002__Confined necking and improved tensile ductility in heterostructured bi-metallic steels made by additive manufacturing/03_multimodal_alignment/embedding_index.json
{"image_embeddings": {"token_ids": ["paper::image_0000", "paper::chart_0001", "paper::image_0002", "paper::image_0003", "paper::image_0004", "paper::image_0005", "paper::image_0006", "paper::chart_0007", "paper::image_0008", "paper::image_0009", "paper::image_0010"]}, "sentence_embeddings": {"token_ids": ["paper::sent::110", "paper::sent::111", "paper::sent::112", "paper::sent::124", "paper::sent::125", "paper::sent::128", "paper::sent::132", "paper::sent::135", "paper::sent::151", "paper::sent::154", "paper::sent::169", "paper::sent::171", "paper::sent::173", "paper::sent::174", "paper::sent::179", "paper::sent::180", "paper::sent::185", "paper::sent::186", "paper::sent::196", "paper::sent::199", "paper::sent::202", "paper::sent::212", "paper::sent::214", "paper::sent::215", "paper::sent::216", "paper::sent::217", "paper::sent::219", "paper::sent::220", "paper::sent::227", "paper::sent::231", "paper::sent::232", "paper::sent::233", "paper::sent::234", "paper::sent::238", "paper::sent::242", "paper::sent::247", "paper::sent::251", "paper::sent::252", "paper::sent::273", "paper::sent::281", "paper::sent::284", "paper::sent::291", "paper::sent::317", "paper::sent::318", "paper::sent::38", "paper::sent::46", "paper::sent::62", "paper::sent::65", "paper::sent::80", "paper::sent::96", "paper::sent::97"]}}

File: dataset/organized_75papers_dataset/papers/003__Controlling strength and ductility_ Dislocation-based model of necking instability and its verification for ultrafine grain 316L steel/01_extracted_content/extracted.json (part 1 of 2)
{
  "Paper_Metadata": {
    "Paper_Title": "Controlling strength and ductility: Dislocation-based model of necking instability and its verification for ultrafine grain 316L steel",
    "DOI": null
  },
  "Paper_Routing": {
    "base_material": "Metals",
    "application": "Structural",
    "research_paradigm": "Hybrid",
    "Supplements_Loaded": [
      "directions/base/Metals.txt",
      "directions/application/Structural.txt",
      "directions/paradigm/Hybrid.txt"
    ],
    "Patch_Tags": [
      "SPD"
    ],
    "Needs_Mixed_Routing_Check": false
  },
  "items": [
    {
      "Item_ID": "item_01",
      "Sample_ID": "316L_as-annealed",
      "Role": "Target",
      "Data_Nature": "Experimental",
      "base_material": "Metals",
      "application": "Structural",
      "research_paradigm": "Experimental",
      "Gradient_Material": false,
      "Raw_Evidence_Span": [
        "Section 3: The steel plates were annealed at 1323 K for 1 h in vacuum.",
        "Fig. 1 caption",
        "Table 1: Chemical composition"
      ],
      "Extracted_Data": {
        "Composition": {
          "Material_Family": "Austenitic stainless steel",
          "Material_Name_Raw": "SUS316L",
          "Measured_Composition": {
            "Type": "wt%",
            "C": {
              "Value": 0.007,
              "Unit": "wt%",
              "Original_Values": "0.007"
            },
            "Si": {
              "Value": 0.68,
              "Unit": "wt%",
              "Original_Values": "0.68"
            },
            "Mn": {
              "Value": 1.15,
              "Unit": "wt%",
              "Original_Values": "1.15"
            },
            "P": {
              "Value": 0.032,
              "Unit": "wt%",
              "Original_Values": "0.032"
            },
            "S": {
              "Value": 0.001,
              "Unit": "wt%",
              "Original_Values": "0.001"
            },
            "Ni": {
              "Value": 12.1,
              "Unit": "wt%",
              "Original_Values": "12.1"
            },
            "Cr": {
              "Value": 17.42,
              "Unit": "wt%",
              "Original_Values": "17.42"
            },
            "Mo": {
              "Value": 2.05,
              "Unit": "wt%",
              "Original_Values": "2.05"
            },
            "Fe": "Balance"
          },
          "Note": "Fe = Balance; normalized ≈ 66.56 wt% (Computed). Composition from Table 1 is shared for all samples in this study."
        },
        "Processing": {
          "Process_Category": "Annealing (initial state)",
          "Process_Text": {
            "original": "The steel plates were annealed at 1323 K for 1 h in vacuum.",
            "simplified": "Initial annealing at 1323 K for 1 h in vacuum"
          },
          "Stages": {
            "Stage1": {
              "Operation": "Annealing",
              "Temperature_K": 1323,
              "Time_h": 1,
              "Atmosphere": "vacuum",
              "Original_Values": "1323 K, 1 h, vacuum"
            }
          }
        },
        "Structure": {
          "Structure_Text": {
            "original": "As-annealed condition (initial state before ECAP).",
            "simplified": "Coarse-grained austenitic 316L, annealed state"
          },
          "Main_Phase": {
            "Phase_Name": "austenite (γ)",
            "Crystal_Structure": "FCC"
          }
        },
        "Properties": [
          {
            "Property_Type": "Tensile",
            "Yield_Strength": {
              "Value_MPa": 270,
              "Original_Values": "270 MPa",
              "Note": "σ₀.₂ in as-annealed state, from text"
            },
            "Data_Source": "text",
            "Test_Condition": {
              "Loading_Mode": "tension",
              "Test_Temperature_Original": "room temperature",
              "Strain_Rate_s1": 0.001,
              "Strain_Rate_Original": "10⁻³ s⁻¹",
              "Environment": "air"
            }
          }
        ]
      }
    },
    {
      "Item_ID": "item_02",
      "Sample_ID": "316L_as-ECAP",
      "Role": "Target",
      "Data_Nature": "Experimental",
      "base_material": "Metals",
      "application": "Structural",
      "research_paradigm": "Experimental",
      "Patch_Tags": [
        "SPD"
      ],
      "Gradient_Material": false,
      "Raw_Evidence_Span": [
        "Section 3: ECAP processing details",
        "Table 2: as ECAP row",
        "Fig. 4: TEM micrographs"
      ],
      "Extracted_Data": {
        "Composition": {
          "Material_Family": "Austenitic stainless steel",
          "Material_Name_Raw": "SUS316L",
          "Note": "Same composition as Table 1; shared with item_01."
        },
        "Processing": {
          "Process_Category": "ECAP (Equal Channel Angular Pressing)",
          "Process_Text": {
            "original": "The billets for ECAP processing 4×4×40 mm³ in size were cut by spark erosion. They were then pressed at 423 K through an ECAP die with 4×4 mm² square channels intersecting at 90° with sharp corners.",
            "simplified": "ECAP at 423 K, 1 pass, die angle 90°, sharp corners, billet 4×4×40 mm³"
          },
          "Stages": {
            "Stage1": {
              "Operation": "Pre-annealing",
              "Temperature_K": 1323,
              "Time_h": 1,
              "Atmosphere": "vacuum",
              "Original_Values": "1323 K, 1 h, vacuum",
              "Note": "Shared initial heat treatment per Section 3."
            },
            "Stage2": {
              "Operation": "Billet cutting",
              "Method": "spark erosion",
              "Billet_Size": "4×4×40 mm³"
            },
            "Stage3": {
              "Operation": "ECAP",
              "Number_of_Passes": 1,
              "ECAP_Temperature_K": 423,
              "Die_Channel_Size": "4×4 mm²",
              "Die_Channel_Angle_deg": 90,
              "Corner_Type": "sharp",
              "Original_Values": "423 K, 1 pass, 90°, sharp corners"
            }
          },
          "Equipment": [
            {
              "Name": "ECAP die",
              "Category": "Preparation"
            },
            {
              "Name": "Shimadzu AGI-20 kN screw-driven machine",
              "Category": "Testing"
            },
            {
              "Name": "JEOL JEM-2100 TEM",
              "Category": "Characterization"
            },
            {
              "Name": "spark erosion machine",
              "Category": "Preparation"
            },
            {
              "Name": "twin-jet electrolytic polisher",
              "Category": "Characterization"
            }
          ]
        },
        "Structure": {
          "Structure_Text": {
            "original": "The ECAP processed samples contained large populations of very thin deformation twins, and non-twinned regions with severely distorted grain microstructures and a high dislocation density. The microstructure appears to be non-homogeneous, comprising two major constituents with approximately equal volume fractions.",
            "simplified": "UFG 316L after 1 ECAP pass: heterogeneous microstructure with ~50 vol% deformation twins and ~50 vol% dislocation-rich non-twinned regions"
          },
          "Main_Phase": {
            "Phase_Name": "austenite (γ)",
            "Crystal_Structure": "FCC"
          },
          "Secondary_Phases": [
            {
              "Phase_Name": "deformation twins",
              "Crystal_Structure": "FCC (coherent twin boundary)",
              "Volume_Fraction": {
                "Value": null,
                "Original_Values": "approximately equal volume fractions",
                "Note": "Twinned and non-twinned regions each approximately 50 vol%"
              }
            }
          ],
          "Advanced_Quantitative_Features": {
            "microstructure_heterogeneity": "two major constituents with approximately equal volume fractions: thin deformation twins and severely distorted dislocation-rich regions"
          }
        },
        "Properties": [
          {
            "Property_Type": "Tensile",
            "Yield_Strength": {
              "Value_MPa": 921,
              "Original_Values": "921 MPa"
            },
            "Elongation_Uniform": {
              "Value_pct": 2.1,
              "Original_Values": "0.021 (engineering strain)"
            },
            "Data_Source": "table",
            "Test_Condition": {
              "Loading_Mode": "tension",
              "Test_Temperature_Original": "room temperature",
              "Strain_Rate_s1": 0.001,
              "Strain_Rate_Original": "10⁻³ s⁻¹",
              "Environment": "air",
              "Specimen_Dimensions": "1.5×1.5 mm² cross section, 5 mm gauge length, longitudinal axis parallel to extrusion direction"
            },
            "Note": "Yield strength from text (σ₀.₂ = 921 MPa after a single ECAP pass). Uniform elongation from Table 2 (as ECAP row).",
            "True_Necking_Strain": {
              "Value": 0.021,
              "Original_Values": "0.021 (true strain εₙ)"
            }
          }
        ]
      }
    },
    {
      "Item_ID": "item_03",
      "Sample_ID": "316L_ECAP_573K_ann",
      "Role": "Variant",
      "Data_Nature": "Experimental",
      "base_material": "Metals",
      "application": "Structural",
      "research_paradigm": "Experimental",
      "Patch_Tags": [
        "SPD"
      ],
      "Gradient_Material": false,
      "Raw_Evidence_Span": [
        "Section 3: annealed in vacuum at different temperatures varied from 573 K to 1073 K for 1 h",
        "Table 2: 573 K row"
      ],
      "Extracted_Data": {
        "Composition": {
          "Material_Family": "Austenitic stainless steel",
          "Material_Name_Raw": "SUS316L",
          "Note": "Same composition as Table 1."
        },
        "Processing": {
          "Process_Category": "ECAP + Annealing",
          "Process_Text": {
            "original": "The ECAP processed billets were annealed in vacuum at different temperatures varied from 573 K to 1073 K for 1 h.",
            "simplified": "ECAP (1 pass, 423 K) followed by annealing at 573 K for 1 h in vacuum"
          },
          "Stages": {
            "Stage1": {
              "Operation": "Pre-annealing",
              "Temperature_K": 1323,
              "Time_h": 1,
              "Atmosphere": "vacuum",
              "Note": "Shared initial treatment per Section 3."
            },
            "Stage2": {
              "Operation": "ECAP",
              "Number_of_Passes": 1,
              "ECAP_Temperature_K": 423,
              "Original_Values": "423 K, 1 pass, 90° die"
            },
            "Stage3": {
              "Operation": "Post-ECAP Annealing",
              "Temperature_K": 573,
              "Time_h": 1,
              "Atmosphere": "vacuum",
              "Original_Values": "573 K, 1 h, vacuum"
            }
          },
          "Equipment": [
            {
              "Name": "ECAP die",
              "Category": "Preparation"
            },
            {
              "Name": "Shimadzu AGI-20 kN screw-driven machine",
              "Category": "Testing"
            },
            {
              "Name": "JEOL JEM-2100 TEM",
              "Category": "Characterization"
            },
            {
              "Name": "spark erosion machine",
              "Category": "Preparation"
            },
            {
              "Name": "twin-jet electrolytic polisher",
              "Category": "Characterization"
            }
          ]
        },
        "Structure": {
          "Structure_Text": {
            "original": "Annealing below 773 K did not result in any notable change of the yield stress or the ultimate tensile strength, although the strain hardening behaviour was affected appreciably.",
            "simplified": "UFG structure retained after 573 K anneal; no significant microstructural change"
          },
          "Main_Phase": {
            "Phase_Name": "austenite (γ)",
            "Crystal_Structure": "FCC"
          }
        },
        "Properties": [
          {
            "Property_Type": "Tensile",
            "Elongation_Uniform": {
              "Value_pct": 2.2,
              "Original_Values": "0.022 (engineering strain)"
            },
            "Data_Source": "table",
            "Test_Condition": {
              "Loading_Mode": "tension",
              "Test_Temperature_Original": "room temperature",
              "Strain_Rate_s1": 0.001,
              "Strain_Rate_Original": "10⁻³ s⁻¹",
              "Environment": "air",
              "Specimen_Dimensions": "1.5×1.5 mm² cross section, 5 mm gauge length"
            },
            "True_Necking_Strain": {
              "Value": 0.022,
              "Original_Values": "0.022 (true strain εₙ)"
            }
          }
        ]
      }
    },
    {
      "Item_ID": "item_04",
      "Sample_ID": "316L_ECAP_673K_ann",
      "Role": "Variant",
      "Data_Nature": "Experimental",
      "base_material": "Metals",
      "application": "Structural",
      "research_paradigm": "Experimental",
      "Patch_Tags": [
        "SPD"
      ],
      "Gradient_Material": false,
      "Raw_Evidence_Span": [
        "Section 3",
        "Table 2: 673 K row"
      ],
      "Extracted_Data": {
        "Composition": {
          "Material_Family": "Austenitic stainless steel",
          "Material_Name_Raw": "SUS316L",
          "Note": "Same composition as Table 1."
        },
        "Processing": {
          "Process_Category": "ECAP + Annealing",
          "Process_Text": {
            "original": "The ECAP processed billets were annealed in vacuum at different temperatures varied from 573 K to 1073 K for 1 h.",
            "simplified": "ECAP (1 pass, 423 K) followed by annealing at 673 K for 1 h in vacuum"
          },
          "Stages": {
            "Stage1": {
              "Operation": "Pre-annealing",
              "Temperature_K": 1323,
              "Time_h": 1,
              "Atmosphere": "vacuum",
              "Note": "Shared initial treatment per Section 3."
            },
            "Stage2": {
              "Operation": "ECAP",
              "Number_of_Passes": 1,
              "ECAP_Temperature_K": 423,
              "Original_Values": "423 K, 1 pass"
            },
            "Stage3": {
              "Operation": "Post-ECAP Annealing",
              "Temperature_K": 673,
              "Time_h": 1,
              "Atmosphere": "vacuum",
              "Original_Values": "673 K, 1 h, vacuum"
            }
          },
          "Equipment": [
            {
              "Name": "ECAP die",
              "Category": "Preparation"
            },
            {
              "Name": "Shimadzu AGI-20 kN screw-driven machine",
              "Category": "Testing"
            },
            {
              "Name": "JEOL JEM-2100 TEM",
              "Category": "Characterization"
            },
            {
              "Name": "spark erosion machine",
              "Category": "Preparation"
            },
            {
              "Name": "twin-jet electrolytic polisher",
              "Category": "Characterization"
            }
          ]
        },
        "Structure": {
          "Structure_Text": {
            "simplified": "UFG structure retained after 673 K anneal; no significant microstructural change",
            "original": "Annealing below 773 K did not result in any notable change of the yield stress or the ultimate tensile strength, although the strain hardening behaviour was affected appreciably."
          },
          "Main_Phase": {
            "Phase_Name": "austenite (γ)",
            "Crystal_Structure": "FCC"
          }
        },
        "Properties": [
          {
            "Property_Type": "Tensile",
            "Elongation_Uniform": {
              "Value_pct": 2.6,
              "Original_Values": "0.026 (engineering strain)"
            },
            "Data_Source": "table",
            "Test_Condition": {
              "Loading_Mode": "tension",
              "Test_Temperature_Original": "room temperature",
              "Strain_Rate_s1": 0.001,
              "Strain_Rate_Original": "10⁻³ s⁻¹",
              "Environment": "air",
              "Specimen_Dimensions": "1.5×1.5 mm² cross section, 5 mm gauge length"
            },
            "True_Necking_Strain": {
              "Value": 0.026,
              "Original_Values": "0.026 (true strain εₙ)"
            }
          }
        ]
      }
    },
    {
      "Item_ID": "item_05",
      "Sample_ID": "316L_ECAP_773K_ann",
      "Role": "Variant",
      "Data_Nature": "Experimental",
      "base_material": "Metals",
      "application": "Structural",
      "research_paradigm": "Experimental",
      "Patch_Tags": [
        "SPD"
      ],
      "Gradient_Material": false,
      "Raw_Evidence_Span": [
        "Section 3",
        "Table 2: 773 K row"
      ],
      "Extracted_Data": {
        "Composition": {
          "Material_Family": "Austenitic stainless steel",
          "Material_Name_Raw": "SUS316L",
          "Note": "Same composition as Table 1."
        },
        "Processing": {
          "Process_Category": "ECAP + Annealing",
          "Process_Text": {
            "simplified": "ECAP (1 pass, 423 K) followed by annealing at 773 K for 1 h in vacuum",
            "original": "The ECAP processed billets were annealed in vacuum at different temperatures varied from 573 K to 1073 K for 1 h."
          },
          "Stages": {
            "Stage1": {
              "Operation": "Pre-annealing",
              "Temperature_K": 1323,
              "Time_h": 1,
              "Atmosphere": "vacuum",
              "Note": "Shared initial treatment per Section 3."
            },
            "Stage2": {
              "Operation": "ECAP",
              "Number_of_Passes": 1,
              "ECAP_Temperature_K": 423
            },
            "Stage3": {
              "Operation": "Post-ECAP Annealing",
              "Temperature_K": 773,
              "Time_h": 1,
              "Atmosphere": "vacuum",
              "Original_Values": "773 K, 1 h, vacuum"
            }
          },
          "Equipment": [
            {
              "Name": "ECAP die",
              "Category": "Preparation"
            },
            {
              "Name": "Shimadzu AGI-20 kN screw-driven machine",
              "Category": "Testing"
            },
            {
              "Name": "JEOL JEM-2100 TEM",
              "Category": "Characterization"
            },
            {
              "Name": "spark erosion machine",
              "Category": "Preparation"
            },
            {
              "Name": "twin-jet electrolytic polisher",
              "Category": "Characterization"
            }
          ]
        },
        "Structure": {
          "Structure_Text": {
            "simplified": "UFG structure; onset of dislocation recovery but no recrystallization yet",
            "original": "The uniform elongation was improved by annealing, the effect being particularly pronounced for annealing temperatures above 773 K. The increase in uniform elongation should also be attributed to dislocation recovery."
          },
          "Main_Phase": {
            "Phase_Name": "austenite (γ)",
            "Crystal_Structure": "FCC"
          }
        },
        "Properties": [
          {
            "Property_Type": "Tensile",
            "Elongation_Uniform": {
              "Value_pct": 4.5,
              "Original_Values": "0.045 (engineering strain)"
            },
            "Data_Source": "table",
            "Test_Condition": {
              "Loading_Mode": "tension",
              "Test_Temperature_Original": "room temperature",
              "Strain_Rate_s1": 0.001,
              "Strain_Rate_Original": "10⁻³ s⁻¹",
              "Environment": "air",
              "Specimen_Dimensions": "1.5×1.5 mm² cross section, 5 mm gauge length"
            },
            "True_Necking_Strain": {
              "Value": 0.044,
              "Original_Values": "0.044 (true strain εₙ)"
            }
          }
        ]
      }
    },
    {
      "Item_ID": "item_06",
      "Sample_ID": "316L_ECAP_823K_ann",
      "Role": "Variant",
      "Data_Nature": "Experimental",
      "base_material": "Metals",
      "application": "Structural",
      "research_paradigm": "Experimental",
      "Patch_Tags": [
        "SPD"
      ],
      "Gradient_Material": false,
      "Raw_Evidence_Span": [
        "Section 3",
        "Table 2: 823 K row"
      ],
      "Extracted_Data": {
        "Composition": {
          "Material_Family": "Austenitic stainless steel",
          "Material_Name_Raw": "SUS316L",
          "Note": "Same composition as Table 1."
        },
        "Processing": {
          "Process_Category": "ECAP + Annealing",
          "Process_Text": {
            "simplified": "ECAP (1 pass, 423 K) followed by annealing at 823 K for 1 h in vacuum",
            "original": "The ECAP processed billets were annealed in vacuum at different temperatures varied from 573 K to 1073 K for 1 h."
          },
          "Stages": {
            "Stage1": {
              "Operation": "Pre-annealing",
              "Temperature_K": 1323,
              "Time_h": 1,
              "Atmosphere": "vacuum",
              "Note": "Shared initial treatment per Section 3."
            },
            "Stage2": {
              "Operation": "ECAP",
              "Number_of_Passes": 1,
              "ECAP_Temperature_K": 423
            },
            "Stage3": {
              "Operation": "Post-ECAP Annealing",
              "Temperature_K": 823,
              "Time_h": 1,
              "Atmosphere": "vacuum",
              "Original_Values": "823 K, 1 h, vacuum"
            }
          },
          "Equipment": [
            {
              "Name": "ECAP die",
              "Category": "Preparation"
            },
            {
              "Name": "Shimadzu AGI-20 kN screw-driven machine",
              "Category": "Testing"
            },
            {
              "Name": "JEOL JEM-2100 TEM",
              "Category": "Characterization"
            },
            {
              "Name": "spark erosion machine",
              "Category": "Preparation"
            },
            {
              "Name": "twin-jet electrolytic polisher",
              "Category": "Characterization"
            }
          ]
        },
        "Structure": {
          "Structure_Text": {
            "simplified": "Partial dislocation recovery; no recrystallization",
            "original": "A remarkable result is that uniform elongation improved considerably even after annealing well below 973 K, i.e. below the temperature at which the first indications of recrystallization were noticed in TEM observations. The increase in uniform elongation should also be attributed to dislocation recovery."
          },
          "Main_Phase": {
            "Phase_Name": "austenite (γ)",
            "Crystal_Structure": "FCC"
          }
        },
        "Properties": [
          {
            "Property_Type": "Tensile",
            "Elongation_Uniform": {
              "Value_pct": 6.7,
              "Original_Values": "0.067 (engineering strain)"
            },
            "Data_Source": "table",
            "Test_Condition": {
              "Loading_Mode": "tension",
              "Test_Temperature_Original": "room temperature",
              "Strain_Rate_s1": 0.001,
              "Strain_Rate_Original": "10⁻³ s⁻¹",
              "Environment": "air",
              "Specimen_Dimensions": "1.5×1.5 mm² cross section, 5 mm gauge length"
            },
            "True_Necking_Strain": {
              "Value": 0.065,
              "Original_Values": "0.065 (true strain εₙ)"
            }
          }
        ]
      }
    },
    {
      "Item_ID": "item_07",
      "Sample_ID": "316L_ECAP_873K_ann",
      "Role": "Variant",
      "Data_Nature": "Experimental",
      "base_material": "Metals",
      "application": "Structural",
      "research_paradigm": "Experimental",
      "Patch_Tags": [
        "SPD"
      ],
      "Gradient_Material": false,
      "Raw_Evidence_Span": [
        "Section 3",
        "Fig. 2 caption",
        "Fig. 5a",
        "Table 2: 873 K row"
      ],
      "Extracted_Data": {
        "Composition": {
          "Material_Family": "Austenitic stainless steel",
          "Material_Name_Raw": "SUS316L",
          "Note": "Same composition as Table 1."
        },
        "Processing": {
          "Process_Category": "ECAP + Annealing",
          "Process_Text": {
            "simplified": "ECAP (1 pass, 423 K) followed by annealing at 873 K for 1 h in vacuum",
            "original": "The ECAP processed billets were annealed in vacuum at different temperatures varied from 573 K to 1073 K for 1 h."
          },
          "Stages": {
            "Stage1": {
              "Operation": "Pre-annealing",
              "Temperature_K": 1323,
              "Time_h": 1,
              "Atmosphere": "vacuum",
              "Note": "Shared initial treatment per Section 3."
            },
            "Stage2": {
              "Operation": "ECAP",
              "Number_of_Passes": 1,
              "ECAP_Temperature_K": 423
            },
            "Stage3": {
              "Operation": "Post-ECAP Annealing",
              "Temperature_K": 873,
              "Time_h": 1,
              "Atmosphere": "vacuum",
              "Original_Values": "873 K, 1 h, vacuum"
            }
          },
          "Equipment": [
            {
              "Name": "ECAP die",
              "Category": "Preparation"
            },
            {
              "Name": "Shimadzu AGI-20 kN screw-driven machine",
              "Category": "Testing"
            },
            {
              "Name": "JEOL JEM-2100 TEM",
              "Category": "Characterization"
            },
            {
              "Name": "spark erosion machine",
              "Category": "Preparation"
            },
            {
              "Name": "twin-jet electrolytic polisher",
              "Category": "Characterization"
            }
          ]
        },
        "Structure": {
          "Structure_Text": {
            "original": "After annealing at 873 K, the twinned regions and the non-twinned dislocation-rich regions still appear concurrently on TEM images in nearly the same surface fractions. Dislocation recovery manifests itself in TEM images as well-defined regions with a bright uniform contrast.",
            "simplified": "Twinned and non-twinned regions coexist; partial dislocation recovery visible"
          },
          "Main_Phase": {
            "Phase_Name": "austenite (γ)",
            "Crystal_Structure": "FCC"
          }
        },
        "Properties": [
          {
            "Property_Type": "Tensile",
            "Elongation_Uniform": {
              "Value_pct": 11.7,
              "Original_Values": "0.117 (engineering strain)"
            },
            "Data_Source": "table",
            "Test_Condition": {
              "Loading_Mode": "tension",
              "Test_Temperature_Original": "room temperature",
              "Strain_Rate_s1": 0.001,
              "Strain_Rate_Original": "10⁻³ s⁻¹",
              "Environment": "air",
              "Specimen_Dimensions": "1.5×1.5 mm² cross section, 5 mm gauge length"
            },
            "True_Necking_Strain": {
              "Value": 0.111,
              "Original_Values": "0.111 (true strain εₙ)"
            }
          }
        ]
      }
    },
    {
      "Item_ID": "item_08",
      "Sample_ID": "316L_ECAP_923K_ann",
      "Role": "Variant",
      "Data_Nature": "Experimental",
      "base_material": "Metals",
      "application": "Structural",
      "research_paradigm": "Experimental",
      "Patch_Tags": [
        "SPD"
      ],
      "Gradient_Material": false,
      "Raw_Evidence_Span": [
        "Section 3",
        "Fig. 5b",
        "Table 2: 923 K row"
      ],
      "Extracted_Data": {
        "Composition": {
          "Material_Family": "Austenitic stainless steel",
          "Material_Name_Raw": "SUS316L",
          "Note": "Same composition as Table 1."
        },
        "Processing": {
          "Process_Category": "ECAP + Annealing",
          "Process_Text": {
            "simplified": "ECAP (1 pass, 423 K) followed by annealing at 923 K for 1 h in vacuum"
          },
          "Stages": {
            "Stage1": {
              "Operation": "Pre-annealing",
              "Temperature_K": 1323,
              "Time_h": 1,
              "Atmosphere": "vacuum",
              "Note": "Shared initial treatment per Section 3."
            },
            "Stage2": {
              "Operation": "ECAP",
              "Number_of_Passes": 1,
              "ECAP_Temperature_K": 423
            },
            "Stage3": {
              "Operation": "Post-ECAP Annealing",
              "Temperature_K": 923,
              "Time_h": 1,
              "Atmosphere": "vacuum",
              "Original_Values": "923 K, 1 h, vacuum"
            }
          },
          "Equipment": [
            {
              "Name": "ECAP die",
              "Category": "Preparation"
            },
            {
              "Name": "Shimadzu AGI-20 kN screw-driven machine",
              "Category": "Testing"
            },
            {
              "Name": "JEOL JEM-2100 TEM",
              "Category": "Characterization"
            },
            {
              "Name": "spark erosion machine",
              "Category": "Preparation"
            },
            {
              "Name": "twin-jet electrolytic polisher",
              "Category": "Characterization"
            }
          ]
        },
        "Structure": {
          "Structure_Text": {
            "original": "After annealing at 923 K, the twinned regions and the non-twinned dislocation-rich regions still appear concurrently on TEM images in nearly the same surface fractions.",
            "simplified": "Twinned and non-twinned regions coexist; partial dislocation recovery"
          },
          "Main_Phase": {
            "Phase_Name": "austenite (γ)",
            "Crystal_Structure": "FCC"
          }
        },
        "Properties": [
          {
            "Property_Type": "Tensile",
            "Elongation_Uniform": {
              "Value_pct": 10.2,
              "Original_Values": "0.102 (engineering strain)"
            },
            "Data_Source": "table",
            "Test_Condition": {
              "Loading_Mode": "tension",
              "Test_Temperature_Original": "room temperature",
              "Strain_Rate_s1": 0.001,
              "Strain_Rate_Original": "10⁻³ s⁻¹",
              "Environment": "air",
              "Specimen_Dimensions": "1.5×1.5 mm² cross section, 5 mm gauge length"
            },
            "True_Necking_Strain": {
              "Value": 0.097,
              "Original_Values": "0.097 (true strain εₙ)"
            }
          }
        ]
      }
    },
    {
      "Item_ID": "item_09",
      "Sample_ID": "316L_ECAP_973K_ann",
      "Role": "Variant",
      "Data_Nature": "Experimental",
      "base_material": "Metals",
      "application": "Structural",
      "research_paradigm": "Experimental",
      "Patch_Tags": [
        "SPD"
      ],
      "Gradient_Material": false,
      "Raw_Evidence_Span": [
        "Section 3",
        "Fig. 5c",
        "Section 5: specimen annealed at 973 K detailed example",
        "Table 2: 973 K row"
      ],
      "Extracted_Data": {
        "Composition": {
          "Material_Family": "Austenitic stainless steel",
          "Material_Name_Raw": "SUS316L",
          "Note": "Same composition as Table 1."
        },
        "Processing": {
          "Process_Category": "ECAP + Annealing",
          "Process_Text": {
            "simplified": "ECAP (1 pass, 423 K) followed by annealing at 973 K for 1 h in vacuum"
          },
          "Stages": {
            "Stage1": {
              "Operation": "Pre-annealing",
              "Temperature_K": 1323,
              "Time_h": 1,
              "Atmosphere": "vacuum",
              "Note": "Shared initial treatment per Section 3."
            },
            "Stage2": {
              "Operation": "ECAP",
              "Number_of_Passes": 1,
              "ECAP_Temperature_K": 423
            },
            "Stage3": {
              "Operation": "Post-ECAP Annealing",
              "Temperature_K": 973,
              "Time_h": 1,
              "Atmosphere": "vacuum",
              "Original_Values": "973 K, 1 h, vacuum"
            }
          },
          "Equipment": [
            {
              "Name": "ECAP die",
              "Category": "Preparation"
            },
            {
              "Name": "Shimadzu AGI-20 kN screw-driven machine",
              "Category": "Testing"
            },
            {
              "Name": "JEOL JEM-2100 TEM",
              "Category": "Characterization"
            },
            {
              "Name": "spark erosion machine",
              "Category": "Preparation"
            },
            {
              "Name": "twin-jet electrolytic polisher",
              "Category": "Characterization"
            }
          ]
        },
        "Structure": {
          "Structure_Text": {
            "original": "After annealing at 973 K, fine recrystallized grains with average diameter of about 1 μm are observed in the microstructure. Annealing resulted in dislocation recovery and recrystallization, whilst the microstructure remained fine and the deformation twins were retained.",
            "simplified": "Partially recrystallized; fine recrystallized grains ~1 μm avg diameter; deformation twins retained; onset of recrystallization"
          },
          "Main_Phase": {
            "Phase_Name": "austenite (γ)",
            "Crystal_Structure": "FCC"
          },
          "Grain_Size": {
            "Value_um": 1,
            "Dimension_Type": "diameter",
            "Original_Values": "about 1 μm average diameter",
            "Note": "Average diameter of recrystallized grains; approximate value"
          }
        },
        "Properties": [
          {
            "Property_Type": "Tensile",
            "Elongation_Uniform": {
              "Value_pct": 18.6,
              "Original_Values": "0.186 (engineering strain)"
            },
            "Data_Source": "table",
            "Test_Condition": {
              "Loading_Mode": "tension",
              "Test_Temperature_Original": "room temperature",
              "Strain_Rate_s1": 0.001,
              "Strain_Rate_Original": "10⁻³ s⁻¹",
              "Environment": "air",
              "Specimen_Dimensions": "1.5×1.5 mm² cross section, 5 mm gauge length"
            },
            "True_Necking_Strain": {
              "Value": 0.171,
              "Original_Values": "0.171 (true strain εₙ)"
            }
          }
        ]
      }
    },
    {
      "Item_ID": "item_10",
      "Sample_ID": "316L_ECAP_1023K_ann",
      "Role": "Variant",
      "Data_Nature": "Experimental",
      "base_material": "Metals",
      "application": "Structural",
      "research_paradigm": "Experimental",
      "Patch_Tags": [
        "SPD"
      ],
      "Gradient_Material": false,
      "Raw_Evidence_Span": [
        "Section 3",
        "Fig. 5d",
        "Table 2: 1023 K row"
      ],
      "Extracted_Data": {
        "Composition": {
          "Material_Family": "Austenitic stainless steel",
          "Material_Name_Raw": "SUS316L",
          "Note": "Same composition as Table 1."
        },
        "Processing": {
          "Process_Category": "ECAP + Annealing",
          "Process_Text": {
            "simplified": "ECAP (1 pass, 423 K) followed by annealing at 1023 K for 1 h in vacuum"
          },
          "Stages": {
            "Stage1": {
              "Operation": "Pre-annealing",
              "Temperature_K": 1323,
              "Time_h": 1,
              "Atmosphere": "vacuum",
              "Note": "Shared initial treatment per Section 3."
            },
            "Stage2": {
              "Operation": "ECAP",
              "Number_of_Passes": 1,
              "ECAP_Temperature_K": 423
            },
            "Stage3": {
              "Operation": "Post-ECAP Annealing",
              "Temperature_K": 1023,
              "Time_h": 1,
              "Atmosphere": "vacuum",
              "Original_Values": "1023 K, 1 h, vacuum"
            }
          },
          "Equipment": [
            {
              "Name": "ECAP die",
              "Category": "Preparation"
            },
            {
              "Name": "Shimadzu AGI-20 kN screw-driven machine",
              "Category": "Testing"
            },
            {
              "Name": "JEOL JEM-2100 TEM",
              "Category": "Characterization"
            },
            {
              "Name": "spark erosion machine",
              "Category": "Preparation"
            },
            {
              "Name": "twin-jet electrolytic polisher",
              "Category": "Characterization"
            }
          ]
        },
        "Structure": {
          "Structure_Text": {
            "original": "Only after annealing at 1023 K did the area fraction of the recrystallized regions with coarsened grains increase appreciably.",
            "simplified": "Significant increase in recrystallized area fraction; grain coarsening observed"
          },
          "Main_Phase": {
            "Phase_Name": "austenite (γ)",
            "Crystal_Structure": "FCC"
          }
        },
        "Properties": [
          {
            "Property_Type": "Tensile",
            "Elongation_Uniform": {
              "Value_pct": 43.8,
              "Original_Values": "0.438 (engineering strain)"
            },
            "Data_Source": "table",
            "Test_Condition": {
              "Loading_Mode": "tension",
              "Test_Temperature_Original": "room temperature",
              "Strain_Rate_s1": 0.001,
              "Strain_Rate_Original": "10⁻³ s⁻¹",
              "Environment": "air",
              "Specimen_Dimensions": "1.5×1.5 mm² cross section, 5 mm gauge length"
            },
            "True_Necking_Strain": {
              "Value": 0.363,
              "Original_Values": "0.363 (true strain εₙ)"
            }
          }
        ]
      }
    },
    {
      "Item_ID": "item_11",
      "Sample_ID": "316L_ECAP_1073K_ann",
      "Role": "Variant",
      "Data_Nature": "Experimental",
      "base_material": "Metals",
      "application": "Structural",
      "research_paradigm": "Experimental",
      "Patch_Tags": [
        "SPD"
      ],
      "Gradient_Material": false,
      "Raw_Evidence_Span": [
        "Section 3",
        "Fig. 5e",
        "Table 2: 1073 K row"
      ],
      "Extracted_Data": {
        "Composition": {
          "Material_Family": "Austenitic stainless steel",
          "Material_Name_Raw": "SUS316L",
          "Note": "Same composition as Table 1."
        },
        "Processing": {
          "Process_Category": "ECAP + Annealing",
          "Process_Text": {
            "simplified": "ECAP (1 pass, 423 K) followed by annealing at 1073 K for 1 h in vacuum"
          },
          "Stages": {
            "Stage1": {
              "Operation": "Pre-annealing",
              "Temperature_K": 1323,
              "Time_h": 1,
              "Atmosphere": "vacuum",
              "Note": "Shared initial treatment per Section 3."
            },
            "Stage2": {
              "Operation": "ECAP",
              "Number_of_Passes": 1,
              "ECAP_Temperature_K": 423
            },
            "Stage3": {
              "Operation": "Post-ECAP Annealing",
              "Temperature_K": 1073,
              "Time_h": 1,
              "Atmosphere": "vacuum",
