Repository: Chenfan0206/hea-dataset

# Combining gradient structure and TRIP effect to produce austenite stainless steel with high strength and ductility

- 序号：001
- 方向：不锈钢方向
- 原始 PDF：`01_extracted_content/paper.pdf`
- 提取内容：`01_extracted_content/extracted.json`、`01_extracted_content/human_annotation.json`
- 图片目录：`02_images/figures/`
- 多模对齐目录：`03_multimodal_alignment/`
- 多模对齐状态：已匹配
- 图片记录数：10
- 图文候选对数：50

File: dataset/organized_75papers_dataset/papers/004__Cu-rich nano precipitates simultaneously enhance the tensile properties, antibacterial efficacy, and corrosion resistance of ultra-high strength steel/01_extracted_content/human_annotation.json
{
  "Paper_Metadata": {
    "Paper_Title": "Cu-rich nano precipitates simultaneously enhance the tensile properties, antibacterial efficacy, and corrosion resistance of ultra-high strength steel",
    "DOI": "10.1016/j.actamat.2025.121026"
  },
  "items": [
    {
      "Sample_ID": "Cu-free steel, AQ",
      "Gradient_Material": false,
      "Gradient_Group_ID": null,
      "Composition_Info": {
        "Role": "Target",
        "Alloy_Name_Raw": "Cu-free steel",
        "Nominal_Composition": {
          "Composition_Type": "wt%",
          "Elements_Normalized": {
            "Fe": 68.5,
            "Cr": 13.0,
            "Ni": 7.0,
            "Co": 7.0,
            "Mo": 3.0,
            "Ti": 1.5
          }
        },
        "Measured_Composition": {
          "Composition_Type": "wt%",
          "Elements_Normalized": {
            "Cr": 12.85,
            "Ni": 6.64,
            "Co": 7.01,
            "Mo": 2.92,
            "Ti": 1.44,
            "Fe": 69.14
          },
          "Measurement_Method": "chemical analysis"
        },
        "Note": null
      },
      "Process_Info": {
        "Process_Category": "Thermomechanical treatment + Quenching",
        "Process_Text": {
          "original": "fabricated using vacuum induction melting and cast into ingots... homogenization at 1250°C for 20 h, followed by hot forging into square bars... solution-treated at 1050°C for 1 h, air cooled to room temperature, and then quenched in liquid nitrogen for 1 h to obtain a fully martensite microstructure. The samples were either left in the as-quenched (AQ) condition.",
          "simplified": "Vacuum induction melted, cast, homogenized at 1250 °C for 20 h, hot forged. Solution treated at 1050 °C for 1 h, air cooled to room temperature, then quenched in liquid nitrogen for 1 h. Kept in as-quenched (AQ) condition."
        },
        "Equipment": "vacuum induction melting furnace",
        "Key_Params": {
          "Homogenization_Temperature_K": 1523.15,
          "Homogenization_Time_h": 20.0,
          "Solution_Temperature_K": 1323.15,
          "Solution_Time_h": 1.0,
          "Cooling_Medium": "air cooled followed by liquid nitrogen"
        }
      },
      "Microstructure_Info": {
        "Microstructure_Text": {
          "original": "fully martensite microstructure... show only the diffraction peaks corresponding to the martensitic phase, with no detectable austenite diffraction peaks.",
          "simplified": "Fully martensitic microstructure with no detectable austenite."
        },
        "Main_Phase": "Martensite (BCC)",
        "Precipitates": [],
        "Porosity_pct": null,
        "Relative_Density_pct": null,
        "Grain_Size_avg_um": null,
        "Precipitate_Size_avg_nm": null,
        "Advanced_Quantitative_Features": {
          "Austenite_Volume_Fraction_pct": 0.0
        }
      },
      "Properties_Info": [
        {
          "Property_Name": "Yield_Strength",
          "Test_Condition": "Room temperature tensile test",
          "Value_Numeric": 766.0,
          "Value_Range": null,
          "Value_StdDev": 17.0,
          "Unit": "MPa",
          "Test_Temperature_K": 298.15,
          "Strain_Rate_s1": "2×10⁻³",
          "Tensile_Speed_mm_min": null,
          "Hardness_Load": null,
          "Hardness_Dwell_Time_s": null,
          "Data_Source": "text",
          "Test_Specimen": "Cylindrical, diameter 5 mm, gauge length 25 mm",
          "Note": null
        },
        {
          "Property_Name": "Ultimate_Tensile_Strength",
          "Test_Condition": "Room temperature tensile test",
          "Value_Numeric": 1034.0,
          "Value_Range": null,
          "Value_StdDev": 21.0,
          "Unit": "MPa",
          "Test_Temperature_K": 298.15,
          "Strain_Rate_s1": "2×10⁻³",
          "Tensile_Speed_mm_min": null,
          "Hardness_Load": null,
          "Hardness_Dwell_Time_s": null,
          "Data_Source": "text",
          "Test_Specimen": "Cylindrical, diameter 5 mm, gauge length 25 mm",
          "Note": null
        }
      ]
    },
    {
      "Sample_ID": "Cu-containing steel, AQ",
      "Gradient_Material": false,
      "Gradient_Group_ID": null,
      "Composition_Info": {
        "Role": "Target",
        "Alloy_Name_Raw": "Cu-containing steel",
        "Nominal_Composition": {
          "Composition_Type": "wt%",
          "Elements_Normalized": {
            "Fe": 67.5,
            "Cr": 13.0,
            "Ni": 7.0,
            "Co": 7.0,
            "Mo": 3.0,
            "Ti": 1.5,
            "Cu": 1.0
          }
        },
        "Measured_Composition": {
          "Composition_Type": "wt%",
          "Elements_Normalized": {
            "Cr": 12.71,
            "Ni": 6.85,
            "Co": 7.14,
            "Mo": 2.94,
            "Ti": 1.47,
            "Cu": 0.97,
            "Fe": 67.92
          },
          "Measurement_Method": "chemical analysis"
        },
        "Note": null
      },
      "Process_Info": {
        "Process_Category": "Thermomechanical treatment + Quenching",
        "Process_Text": {
          "original": "fabricated using vacuum induction melting and cast into ingots... homogenization at 1250°C for 20 h, followed by hot forging into square bars... solution-treated at 1050°C for 1 h, air cooled to room temperature, and then quenched in liquid nitrogen for 1 h to obtain a fully martensite microstructure. The samples were either left in the as-quenched (AQ) condition.",
          "simplified": "Vacuum induction melted, cast, homogenized at 1250 °C for 20 h, hot forged. Solution treated at 1050 °C for 1 h, air cooled to room temperature, then quenched in liquid nitrogen for 1 h. Kept in as-quenched (AQ) condition."
        },
        "Equipment": "vacuum induction melting furnace",
        "Key_Params": {
          "Homogenization_Temperature_K": 1523.15,
          "Homogenization_Time_h": 20.0,
          "Solution_Temperature_K": 1323.15,
          "Solution_Time_h": 1.0,
          "Cooling_Medium": "air cooled followed by liquid nitrogen"
        }
      },
      "Microstructure_Info": {
        "Microstructure_Text": {
          "original": "fully martensite microstructure... show only the diffraction peaks corresponding to the martensitic phase, with no detectable austenite diffraction peaks.",
          "simplified": "Fully martensitic microstructure with no detectable austenite."
        },
        "Main_Phase": "Martensite (BCC)",
        "Precipitates": [],
        "Porosity_pct": null,
        "Relative_Density_pct": null,
        "Grain_Size_avg_um": null,
        "Precipitate_Size_avg_nm": null,
        "Advanced_Quantitative_Features": {
          "Austenite_Volume_Fraction_pct": 0.0
        }
      },
      "Properties_Info": [
        {
          "Property_Name": "Yield_Strength",
          "Test_Condition": "Room temperature tensile test",
          "Value_Numeric": 716.0,
          "Value_Range": null,
          "Value_StdDev": 20.0,
          "Unit": "MPa",
          "Test_Temperature_K": 298.15,
          "Strain_Rate_s1": "2×10⁻³",
          "Tensile_Speed_mm_min": null,
          "Hardness_Load": null,
          "Hardness_Dwell_Time_s": null,
          "Data_Source": "text",
          "Test_Specimen": "Cylindrical, diameter 5 mm, gauge length 25 mm",
          "Note": null
        },
        {
          "Property_Name": "Ultimate_Tensile_Strength",
          "Test_Condition": "Room temperature tensile test",
          "Value_Numeric": 991.0,
          "Value_Range": null,
          "Value_StdDev": 16.0,
          "Unit": "MPa",
          "Test_Temperature_K": 298.15,
          "Strain_Rate_s1": "2×10⁻³",
          "Tensile_Speed_mm_min": null,
          "Hardness_Load": null,
          "Hardness_Dwell_Time_s": null,
          "Data_Source": "text",
          "Test_Specimen": "Cylindrical, diameter 5 mm, gauge length 25 mm",
          "Note": null
        },
        {
          "Property_Name": "Corrosion_Current_Density",
          "Test_Condition": "14 days immersion in SRB-inoculated solution",
          "Value_Numeric": 0.0000068,
          "Value_Range": null,
          "Value_StdDev": null,
          "Unit": "A/cm²",
          "Test_Temperature_K": 303.15,
          "Strain_Rate_s1": null,
          "Tensile_Speed_mm_min": null,
          "Hardness_Load": null,
          "Hardness_Dwell_Time_s": null,
          "Data_Source": "text",
          "Test_Specimen": null,
          "Note": "Measured as 6.8×10⁻⁶ A/cm²"
        }
      ]
    },
    {
      "Sample_ID": "Cu-free steel, aged",
      "Gradient_Material": false,
      "Gradient_Group_ID": null,
      "Composition_Info": {
        "Role": "Target",
        "Alloy_Name_Raw": "Cu-free steel",
        "Nominal_Composition": {
          "Composition_Type": "wt%",
          "Elements_Normalized": {
            "Fe": 68.5,
            "Cr": 13.0,
            "Ni": 7.0,
            "Co": 7.0,
            "Mo": 3.0,
            "Ti": 1.5
          }
        },
        "Measured_Composition": {
          "Composition_Type": "wt%",
          "Elements_Normalized": {
            "Cr": 12.85,
            "Ni": 6.64,
            "Co": 7.01,
            "Mo": 2.92,
            "Ti": 1.44,
            "Fe": 69.14
          },
          "Measurement_Method": "chemical analysis"
        },
        "Note": null
      },
      "Process_Info": {
        "Process_Category": "Thermomechanical treatment + Quenching + Aging",
        "Process_Text": {
          "original": "fabricated using vacuum induction melting and cast into ingots... homogenization at 1250°C for 20 h, followed by hot forging into square bars... solution-treated at 1050°C for 1 h, air cooled to room temperature, and then quenched in liquid nitrogen for 1 h to obtain a fully martensite microstructure. The samples were... aged at 480°C for 16 h.",
          "simplified": "Vacuum induction melted, cast, homogenized at 1250 °C for 20 h, hot forged. Solution treated at 1050 °C for 1 h, air cooled, quenched in liquid nitrogen for 1 h. Aged at 480 °C for 16 h."
        },
        "Equipment": "vacuum induction melting furnace",
        "Key_Params": {
          "Homogenization_Temperature_K": 1523.15,
          "Homogenization_Time_h": 20.0,
          "Solution_Temperature_K": 1323.15,
          "Solution_Time_h": 1.0,
          "Cooling_Medium": "air cooled followed by liquid nitrogen",
          "Aging_Temperature_K": 753.15,
          "Aging_Time_h": 16.0
        }
      },
      "Microstructure_Info": {
        "Microstructure_Text": {
          "original": "exhibit a tempered martensite microstructure with a comparable average grain size of around 60 μm... small amounts of austenite phase... distributed randomly along the martensite laths. The volume fractions of austenite are measured to be 8.3±0.8%... high densities of nanoscale spindle precipitates were observed... STEM-EDS maps reveal the co-segregation of Ni and Ti, indicating the formation of (Ni, Ti)-rich precipitates... D024-ordered structure, characteristic of the Ni3Ti-type η phase... number density of Ni3Ti precipitates in the Cu-free steel is 2.5×10^23 m^-3, with an average radius of 3.1 nm and a volume fraction of 3.1%.",
          "simplified": "Tempered martensite matrix (grain size ~60 μm) with 8.3% reverted austenite. High density (2.5×10^23 m^-3) of nanoscale Ni3Ti (η phase) precipitates with 3.1 nm radius and 3.1% volume fraction."
        },
        "Main_Phase": "Tempered Martensite",
        "Precipitates": [
          {
            "Phase_Type": "Ni3Ti",
            "Volume_Fraction_pct": 3.1
          }
        ],
        "Porosity_pct": null,
        "Relative_Density_pct": null,
        "Grain_Size_avg_um": 60.0,
        "Precipitate_Size_avg_nm": 6.2,
        "Advanced_Quantitative_Features": {
          "Austenite_Volume_Fraction_pct": 8.3,
          "Ni3Ti_Number_Density_m3": 2.5e+23,
          "Ni3Ti_Size_avg_radius_nm": 3.1
        }
      },
      "Properties_Info": [
        {
          "Property_Name": "Yield_Strength",
          "Test_Condition": "Room temperature tensile test",
          "Value_Numeric": 1764.0,
          "Value_Range": null,
          "Value_StdDev": 23.0,
          "Unit": "MPa",
          "Test_Temperature_K": 298.15,
          "Strain_Rate_s1": "2×10⁻³",
          "Tensile_Speed_mm_min": null,
          "Hardness_Load": null,
          "Hardness_Dwell_Time_s": null,
          "Data_Source": "text",
          "Test_Specimen": "Cylindrical, diameter 5 mm, gauge length 25 mm",
          "Note": null
        },
        {
          "Property_Name": "Ultimate_Tensile_Strength",
          "Test_Condition": "Room temperature tensile test",
          "Value_Numeric": 1802.0,
          "Value_Range": null,
          "Value_StdDev": null,
          "Unit": "MPa",
          "Test_Temperature_K": 298.15,
          "Strain_Rate_s1": "2×10⁻³",
          "Tensile_Speed_mm_min": null,
          "Hardness_Load": null,
          "Hardness_Dwell_Time_s": null,
          "Data_Source": "text",
          "Test_Specimen": "Cylindrical, diameter 5 mm, gauge length 25 mm",
          "Note": null
        },
        {
          "Property_Name": "Elongation_Uniform",
          "Test_Condition": "Room temperature tensile test",
          "Value_Numeric": 5.0,
          "Value_Range": null,
          "Value_StdDev": null,
          "Unit": "%",
          "Test_Temperature_K": 298.15,
          "Strain_Rate_s1": "2×10⁻³",
          "Tensile_Speed_mm_min": null,
          "Hardness_Load": null,
          "Hardness_Dwell_Time_s": null,
          "Data_Source": "text",
          "Test_Specimen": "Cylindrical, diameter 5 mm, gauge length 25 mm",
          "Note": null
        },
        {
          "Property_Name": "Weight_Loss_Rate",
          "Test_Condition": "14 days of corrosion in SRB-inoculated culture medium",
          "Value_Numeric": 0.733,
          "Value_Range": null,
          "Value_StdDev": 0.053,
          "Unit": "mg/cm²",
          "Test_Temperature_K": 303.15,
          "Strain_Rate_s1": null,
          "Tensile_Speed_mm_min": null,
          "Hardness_Load": null,
          "Hardness_Dwell_Time_s": null,
          "Data_Source": "text",
          "Test_Specimen": null,
          "Note": null
        },
        {
          "Property_Name": "Corrosion_Potential",
          "Test_Condition": "14 days immersion in SRB-inoculated solution (CPP test)",
          "Value_Numeric": -0.66,
          "Value_Range": null,
          "Value_StdDev": null,
          "Unit": "V vs. SCE",
          "Test_Temperature_K": 303.15,
          "Strain_Rate_s1": null,
          "Tensile_Speed_mm_min": null,
          "Hardness_Load": null,
          "Hardness_Dwell_Time_s": null,
          "Data_Source": "text",
          "Test_Specimen": null,
          "Note": null
        },
        {
          "Property_Name": "Corrosion_Current_Density",
          "Test_Condition": "14 days immersion in SRB-inoculated solution (CPP test)",
          "Value_Numeric": 0.00000076,
          "Value_Range": null,
          "Value_StdDev": null,
          "Unit": "A/cm²",
          "Test_Temperature_K": 303.15,
          "Strain_Rate_s1": null,
          "Tensile_Speed_mm_min": null,
          "Hardness_Load": null,
          "Hardness_Dwell_Time_s": null,
          "Data_Source": "text",
          "Test_Specimen": null,
          "Note": "Measured as 7.6×10⁻⁷ A/cm²"
        },
        {
          "Property_Name": "Pitting_Potential",
          "Test_Condition": "14 days immersion in SRB-inoculated solution (CPP test)",
          "Value_Numeric": 0.1,
          "Value_Range": null,
          "Value_StdDev": null,
          "Unit": "V vs. SCE",
          "Test_Temperature_K": 303.15,
          "Strain_Rate_s1": null,
          "Tensile_Speed_mm_min": null,
          "Hardness_Load": null,
          "Hardness_Dwell_Time_s": null,
          "Data_Source": "text",
          "Test_Specimen": null,
          "Note": null
        },
        {
          "Property_Name": "Repassivation_Potential",
          "Test_Condition": "14 days immersion in SRB-inoculated solution (CPP test)",
          "Value_Numeric": -0.38,
          "Value_Range": null,
          "Value_StdDev": null,
          "Unit": "V vs. SCE",
          "Test_Temperature_K": 303.15,
          "Strain_Rate_s1": null,
          "Tensile_Speed_mm_min": null,
          "Hardness_Load": null,
          "Hardness_Dwell_Time_s": null,
          "Data_Source": "text",
          "Test_Specimen": null,
          "Note": null
        },
        {
          "Property_Name": "Maximum_Pit_Depth",
          "Test_Condition": "14 days in SRB-inoculated solution",
          "Value_Numeric": 5.3,
          "Value_Range": null,
          "Value_StdDev": 0.8,
          "Unit": "μm",
          "Test_Temperature_K": 303.15,
          "Strain_Rate_s1": null,
          "Tensile_Speed_mm_min": null,
          "Hardness_Load": null,
          "Hardness_Dwell_Time_s": null,
          "Data_Source": "text",
          "Test_Specimen": null,
          "Note": null
        },
        {
          "Property_Name": "Average_Pit_Depth",
          "Test_Condition": "14 days in SRB-inoculated solution, calculated from 10 largest pits",
          "Value_Numeric": 4.44,
          "Value_Range": null,
          "Value_StdDev": null,
          "Unit": "μm",
          "Test_Temperature_K": 303.15,
          "Strain_Rate_s1": null,
          "Tensile_Speed_mm_min": null,
          "Hardness_Load": null,
          "Hardness_Dwell_Time_s": null,
          "Data_Source": "text",
          "Test_Specimen": null,
          "Note": null
        }
      ]
    },
    {
      "Sample_ID": "Cu-containing steel, aged",
      "Gradient_Material": false,
      "Gradient_Group_ID": null,
      "Composition_Info": {
        "Role": "Target",
        "Alloy_Name_Raw": "Cu-containing steel",
        "Nominal_Composition": {
          "Composition_Type": "wt%",
          "Elements_Normalized": {
            "Fe": 67.5,
            "Cr": 13.0,
            "Ni": 7.0,
            "Co": 7.0,
            "Mo": 3.0,
            "Ti": 1.5,
            "Cu": 1.0
          }
        },
        "Measured_Composition": {
          "Composition_Type": "wt%",
          "Elements_Normalized": {
            "Cr": 12.71,
            "Ni": 6.85,
            "Co": 7.14,
            "Mo": 2.94,
            "Ti": 1.47,
            "Cu": 0.97,
            "Fe": 67.92
          },
          "Measurement_Method": "chemical analysis"
        },
        "Note": null
      },
      "Process_Info": {
        "Process_Category": "Thermomechanical treatment + Quenching + Aging",
        "Process_Text": {
          "original": "fabricated using vacuum induction melting and cast into ingots... homogenization at 1250°C for 20 h, followed by hot forging into square bars... solution-treated at 1050°C for 1 h, air cooled to room temperature, and then quenched in liquid nitrogen for 1 h to obtain a fully martensite microstructure. The samples were... aged at 480°C for 16 h.",
          "simplified": "Vacuum induction melted, cast, homogenized at 1250 °C for 20 h, hot forged. Solution treated at 1050 °C for 1 h, air cooled, quenched in liquid nitrogen for 1 h. Aged at 480 °C for 16 h."
        },
        "Equipment": "vacuum induction melting furnace",
        "Key_Params": {
          "Homogenization_Temperature_K": 1523.15,
          "Homogenization_Time_h": 20.0,
          "Solution_Temperature_K": 1323.15,
          "Solution_Time_h": 1.0,
          "Cooling_Medium": "air cooled followed by liquid nitrogen",
          "Aging_Temperature_K": 753.15,
          "Aging_Time_h": 16.0
        }
      },
      "Microstructure_Info": {
        "Microstructure_Text": {
          "original": "exhibit a tempered martensite microstructure with a comparable average grain size of around 60 μm... small amounts of austenite phase... distributed randomly along the martensite laths. The volume fractions of austenite are measured to be 12.5±1.3%... high densities of nanoscale spindle precipitates were observed... exhibits not only the co-segregation of Ni and Ti but also the clustering of Cu, indicating that the following two distinct types of precipitates are formed in it: (Ni,Ti)-rich and Cu-rich precipitates... exhibits a significantly higher number density of Ni3Ti precipitates (9.8×10^23 m^-3)... average radius of the Ni3Ti precipitates in the Cu-containing steel is found to be 2.1 nm and their volume fraction increases to 3.8%... high number density of the Cu-rich precipitates... is 5.1×10^23 m^-3 with an average radius of 2.4 nm and a volume fraction of 3.0%.",
          "simplified": "Tempered martensite matrix (grain size ~60 μm) with 12.5% reverted austenite. Contains co-precipitated Ni3Ti (density 9.8×10^23 m^-3, 2.1 nm radius, 3.8% vol) and Cu-rich precipitates (density 5.1×10^23 m^-3, 2.4 nm radius, 3.0% vol)."
        },
        "Main_Phase": "Tempered Martensite",
        "Precipitates": [
          {
            "Phase_Type": "Ni3Ti",
            "Volume_Fraction_pct": 3.8
          },
          {
            "Phase_Type": "Cu-rich",
            "Volume_Fraction_pct": 3.0
          }
        ],
        "Porosity_pct": null,
        "Relative_Density_pct": null,
        "Grain_Size_avg_um": 60.0,
        "Precipitate_Size_avg_nm": null,
        "Advanced_Quantitative_Features": {
          "Austenite_Volume_Fraction_pct": 12.5,
          "Ni3Ti_Number_Density_m3": 9.8e+23,
          "Ni3Ti_Size_avg_radius_nm": 2.1,
          "Cu_rich_Number_Density_m3": 5.1e+23,
          "Cu_rich_Size_avg_radius_nm": 2.4
        }
      },
      "Properties_Info": [
        {
          "Property_Name": "Yield_Strength",
          "Test_Condition": "Room temperature tensile test",
          "Value_Numeric": 1778.0,
          "Value_Range": null,
          "Value_StdDev": 16.0,
          "Unit": "MPa",
          "Test_Temperature_K": 298.15,
          "Strain_Rate_s1": "2×10⁻³",
          "Tensile_Speed_mm_min": null,
          "Hardness_Load": null,
          "Hardness_Dwell_Time_s": null,
          "Data_Source": "text",
          "Test_Specimen": "Cylindrical, diameter 5 mm, gauge length 25 mm",
          "Note": null
        },
        {
          "Property_Name": "Ultimate_Tensile_Strength",
          "Test_Condition": "Room temperature tensile test",
          "Value_Numeric": 1843.0,
          "Value_Range": null,
          "Value_StdDev": null,
          "Unit": "MPa",
          "Test_Temperature_K": 298.15,
          "Strain_Rate_s1": "2×10⁻³",
          "Tensile_Speed_mm_min": null,
          "Hardness_Load": null,
          "Hardness_Dwell_Time_s": null,
          "Data_Source": "text",
          "Test_Specimen": "Cylindrical, diameter 5 mm, gauge length 25 mm",
          "Note": null
        },
        {
          "Property_Name": "Elongation_Uniform",
          "Test_Condition": "Room temperature tensile test",
          "Value_Numeric": 8.0,
          "Value_Range": null,
          "Value_StdDev": null,
          "Unit": "%",
          "Test_Temperature_K": 298.15,
          "Strain_Rate_s1": "2×10⁻³",
          "Tensile_Speed_mm_min": null,
          "Hardness_Load": null,
          "Hardness_Dwell_Time_s": null,
          "Data_Source": "text",
          "Test_Specimen": "Cylindrical, diameter 5 mm, gauge length 25 mm",
          "Note": null
        },
        {
          "Property_Name": "Elongation_Total",
          "Test_Condition": "Room temperature tensile test",
          "Value_Numeric": 12.0,
          "Value_Range": null,
          "Value_StdDev": null,
          "Unit": "%",
          "Test_Temperature_K": 298.15,
          "Strain_Rate_s1": "2×10⁻³",
          "Tensile_Speed_mm_min": null,
          "Hardness_Load": null,
          "Hardness_Dwell_Time_s": null,
          "Data_Source": "text",
          "Test_Specimen": "Cylindrical, diameter 5 mm, gauge length 25 mm",
          "Note": "Original provides total elongation ~12% in discussion section (Section 4.1)"
        },
        {
          "Property_Name": "Weight_Loss_Rate",
          "Test_Condition": "14 days of corrosion in SRB-inoculated culture medium",
          "Value_Numeric": 0.05,
          "Value_Range": null,
          "Value_StdDev": 0.01,
          "Unit": "mg/cm²",
          "Test_Temperature_K": 303.15,
          "Strain_Rate_s1": null,
          "Tensile_Speed_mm_min": null,
          "Hardness_Load": null,
          "Hardness_Dwell_Time_s": null,
          "Data_Source": "text",
          "Test_Specimen": null,
          "Note": null
        },
        {
          "Property_Name": "Corrosion_Potential",
          "Test_Condition": "14 days immersion in SRB-inoculated solution (CPP test)",
          "Value_Numeric": -0.64,
          "Value_Range": null,
          "Value_StdDev": null,
          "Unit": "V vs. SCE",
          "Test_Temperature_K": 303.15,
          "Strain_Rate_s1": null,
          "Tensile_Speed_mm_min": null,
          "Hardness_Load": null,
          "Hardness_Dwell_Time_s": null,
          "Data_Source": "text",
          "Test_Specimen": null,
          "Note": null
        },
        {
          "Property_Name": "Corrosion_Current_Density",
          "Test_Condition": "14 days immersion in SRB-inoculated solution (CPP test)",
          "Value_Numeric": 0.00000038,
          "Value_Range": null,
          "Value_StdDev": null,
          "Unit": "A/cm²",
          "Test_Temperature_K": 303.15,
          "Strain_Rate_s1": null,
          "Tensile_Speed_mm_min": null,
          "Hardness_Load": null,
          "Hardness_Dwell_Time_s": null,
          "Data_Source": "text",
          "Test_Specimen": null,
          "Note": "Measured as 3.8×10⁻⁷ A/cm²"
        },
        {
          "Property_Name": "Pitting_Potential",
          "Test_Condition": "14 days immersion in SRB-inoculated solution (CPP test)",
          "Value_Numeric": 0.2,
          "Value_Range": null,
          "Value_StdDev": null,
          "Unit": "V vs. SCE",
          "Test_Temperature_K": 303.15,
          "Strain_Rate_s1": null,
          "Tensile_Speed_mm_min": null,
          "Hardness_Load": null,
          "Hardness_Dwell_Time_s": null,
          "Data_Source": "text",
          "Test_Specimen": null,
          "Note": null
        },
        {
          "Property_Name": "Repassivation_Potential",
          "Test_Condition": "14 days immersion in SRB-inoculated solution (CPP test)",
          "Value_Numeric": -0.41,
          "Value_Range": null,
          "Value_StdDev": null,
          "Unit": "V vs. SCE",
          "Test_Temperature_K": 303.15,
          "Strain_Rate_s1": null,
          "Tensile_Speed_mm_min": null,
          "Hardness_Load": null,
          "Hardness_Dwell_Time_s": null,
          "Data_Source": "text",
          "Test_Specimen": null,
          "Note": null
        },
        {
          "Property_Name": "Maximum_Pit_Depth",
          "Test_Condition": "14 days in SRB-inoculated solution",
          "Value_Numeric": 0.95,
          "Value_Range": null,
          "Value_StdDev": 0.3,
          "Unit": "μm",
          "Test_Temperature_K": 303.15,
          "Strain_Rate_s1": null,
          "Tensile_Speed_mm_min": null,
          "Hardness_Load": null,
          "Hardness_Dwell_Time_s": null,
          "Data_Source": "text",
          "Test_Specimen": null,
          "Note": null
        },
        {
          "Property_Name": "Average_Pit_Depth",
          "Test_Condition": "14 days in SRB-inoculated solution, calculated from 10 largest pits",
          "Value_Numeric": 0.68,
          "Value_Range": null,
          "Value_StdDev": null,
          "Unit": "μm",
          "Test_Temperature_K": 303.15,
          "Strain_Rate_s1": null,
          "Tensile_Speed_mm_min": null,
          "Hardness_Load": null,
          "Hardness_Dwell_Time_s": null,
          "Data_Source": "text",
          "Test_Specimen": null,
          "Note": null
        },
        {
          "Property_Name": "Cu_Ion_Release_Concentration",
          "Test_Condition": "24 hours immersion in SRB-inoculated solution",
          "Value_Numeric": 3.0,
          "Value_Range": null,
          "Value_StdDev": 0.8,
          "Unit": "μg/L",
          "Test_Temperature_K": 303.15,
          "Strain_Rate_s1": null,
          "Tensile_Speed_mm_min": null,
          "Hardness_Load": null,
          "Hardness_Dwell_Time_s": null,
          "Data_Source": "text",
          "Test_Specimen": null,
          "Note": "Measured by ICP-MS"
        }
      ]
    }
  ]
}

File: dataset/organized_75papers_dataset/papers/004__Cu-rich nano precipitates simultaneously enhance the tensile properties, antibacterial efficacy, and corrosion resistance of ultra-high strength steel/03_multimodal_alignment/embedding_index.json
{"image_embeddings": {"token_ids": ["paper::image_0000", "paper::image_0001", "paper::chart_0002", "paper::chart_0003", "paper::chart_0004", "paper::chart_0005", "paper::chart_0006", "paper::chart_0007", "paper::image_0008", "paper::chart_0009"]}, "sentence_embeddings": {"token_ids": ["paper::sent::106", "paper::sent::118", "paper::sent::128", "paper::sent::129", "paper::sent::131", "paper::sent::132", "paper::sent::133", "paper::sent::135", "paper::sent::139", "paper::sent::141", "paper::sent::145", "paper::sent::148", "paper::sent::168", "paper::sent::198", "paper::sent::206", "paper::sent::208", "paper::sent::209", "paper::sent::214", "paper::sent::220", "paper::sent::223", "paper::sent::225", "paper::sent::235", "paper::sent::238", "paper::sent::248", "paper::sent::255", "paper::sent::272", "paper::sent::274", "paper::sent::279", "paper::sent::280", "paper::sent::281", "paper::sent::282", "paper::sent::283", "paper::sent::284", "paper::sent::286", "paper::sent::300", "paper::sent::380", "paper::sent::54", "paper::sent::65", "paper::sent::71", "paper::sent::87", "paper::sent::92", "paper::sent::96", "paper::sent::97", "paper::sent::98"]}}

File: dataset/organized_75papers_dataset/papers/005__Calphad-assisted design of high strength – ductility martensitic stainless-steels with reverted austenite/01_extracted_content/extracted.json (part 1 of 2)
{
  "Paper_Metadata": {
    "Paper_Title": "Calphad-assisted design of high strength – ductility martensitic stainless-steels with reverted austenite",
    "DOI": "10.1016/j.actamat.2023.119641"
  },
  "Paper_Routing": {
    "base_material": "Metals",
    "application": "Structural",
    "research_paradigm": "Hybrid",
    "Supplements_Loaded": [
      "directions/base/Metals.txt",
      "directions/application/Structural.txt",
      "directions/paradigm/Hybrid.txt"
    ],
    "Patch_Tags": [
      "TRIP_or_Deformation_Transformation"
    ],
    "Needs_Mixed_Routing_Check": false
  },
  "items": [
    {
      "Item_ID": "Item_01",
      "Sample_ID": "8Ni_as-quenched",
      "Role": "Target",
      "Data_Nature": "Experimental",
      "base_material": "Metals",
      "application": "Structural",
      "research_paradigm": "Hybrid",
      "Patch_Tags": [
        "TRIP_or_Deformation_Transformation"
      ],
      "Gradient_Material": false,
      "Raw_Evidence_Span": [
        "Section 2.4",
        "Section 3.2",
        "Fig. 4a",
        "Fig. 9a",
        "Table 1"
      ],
      "Extracted_Data": {
        "Composition": {
          "Material_Family": "Martensitic stainless steel",
          "Material_Name_Raw": "8Ni (Fe13Cr8Ni1Al)",
          "Nominal_Composition": {
            "Fe": "Balance",
            "Cr": {
              "Value": 13.0,
              "Unit": "wt%",
              "Original_Values": "13 wt.%"
            },
            "Ni": {
              "Value": 8.0,
              "Unit": "wt%",
              "Original_Values": "8 wt.%"
            },
            "Al": {
              "Value": 1.0,
              "Unit": "wt%",
              "Original_Values": "1 wt.%"
            },
            "Mo": {
              "Value": 0.0,
              "Unit": "wt%",
              "Original_Values": "0 wt.%"
            }
          },
          "Measured_Composition": {
            "Fe": "Balance",
            "Cr": {
              "Value": 14.7,
              "Unit": "wt%",
              "Original_Values": "14.7 wt.%"
            },
            "Ni": {
              "Value": 6.8,
              "Unit": "wt%",
              "Original_Values": "6.8 wt.%"
            },
            "Al": {
              "Value": 1.8,
              "Unit": "wt%",
              "Original_Values": "1.8 wt.%"
            },
            "Mo": {
              "Value": 0.0,
              "Unit": "wt%",
              "Original_Values": "0.0 wt.%"
            }
          },
          "Note": "Measured by EDS (Table 1). Fe = Balance; normalized ≈ 76.7 wt% (Computed from measured values). Nominal designation Fe13Cr8Ni1Al."
        },
        "Processing": {
          "Process_Category": "Casting + Rolling + Homogenization + Quenching",
          "Process_Text": {
            "original": "Samples with different compositions are produced by Edmund Buhler arc melting system AM500 with suction casting. Then the ingots are cold rolled or hot rolled to target thickness and homogenized at 1000 °C for 3 h with a water quench.",
            "simplified": "Arc melting → suction casting → cold/hot rolling → homogenization at 1000 °C / 3 h / water quench"
          },
          "Equipment": [
            {
              "Name": "Edmund Buhler arc melting system AM500",
              "Category": "Preparation"
            },
            {
              "Name": "Bruker D8 with GADDS",
              "Category": "Characterization"
            },
            {
              "Name": "Tescan MIRA3 SEM",
              "Category": "Characterization"
            },
            {
              "Name": "EDS",
              "Category": "Characterization"
            },
            {
              "Name": "EBSD",
              "Category": "Characterization"
            },
            {
              "Name": "FEI Tecnai TEM",
              "Category": "Characterization"
            },
            {
              "Name": "Titan Themis Z G3 TEM",
              "Category": "Characterization"
            },
            {
              "Name": "Fischone 1010 Ion Mill",
              "Category": "Preparation"
            },
            {
              "Name": "Fischone 1051 TEM Ion Mill",
              "Category": "Preparation"
            },
            {
              "Name": "Gatan MTEST2000 Uniaxial Testing stage",
              "Category": "Testing"
            },
            {
              "Name": "Vickers hardness tester",
              "Category": "Testing"
            },
            {
              "Name": "ThermoCalc",
              "Category": "Software"
            },
            {
              "Name": "GSAS-II",
              "Category": "Software"
            },
            {
              "Name": "MAUD",
              "Category": "Software"
            },
            {
              "Name": "ImageJ",
              "Category": "Software"
            },
            {
              "Name": "OriginPro 2022",
              "Category": "Software"
            }
          ],
          "Key_Params": {
            "Homogenization": {
              "Temperature": {
                "Value": 1273.15,
                "Unit": "K",
                "Original_Values": "1000 °C"
              },
              "Time": "3 h",
              "Cooling": "water quench"
            }
          },
          "Note": "Equipment list covers all items in this paper. Rolling type (cold or hot) not specified per individual alloy. As-quenched state: no subsequent annealing applied."
        },
        "Structure": {
          "Structure_Text": {
            "original": "All three alloys show martensitic microstructure with retained austenite fractions below 1%.",
            "simplified": "Fully martensitic microstructure at as-quenched state with retained austenite < 1%"
          },
          "Main_Phase": {
            "Phase_Name": "Martensite (α')",
            "Crystal_Structure": "BCC",
            "Volume_Fraction": null,
            "Note": "EBSD confirms fully martensitic microstructure. Exact fraction not stated; retained austenite < 1%."
          },
          "Secondary_Phases": [
            {
              "Phase_Name": "Retained austenite (γ)",
              "Crystal_Structure": "FCC",
              "Volume_Fraction": {
                "Value": null,
                "Note": "below 1%"
              }
            }
          ],
          "Advanced_Quantitative_Features": {
            "BCC_Lattice_Parameter": {
              "Value": 0.2872,
              "Unit": "nm",
              "Original_Values": "0.28720 nm",
              "Data_Source": "text"
            },
            "Ms_Temperature_Computed": {
              "Value": 553.15,
              "Unit": "K",
              "Original_Values": "280 °C",
              "Note": "Ms calculated by ThermoCalc property model"
            },
            "Feq_fcc_1000C": {
              "Value": 100,
              "Unit": "%",
              "Original_Values": "100%"
            }
          }
        },
        "Properties": [
          {
            "Property_Type": "Mechanical",
            "Property_Name": "Yield_Strength",
            "Value": 613,
            "Unit": "MPa",
            "Original_Values": "613 MPa",
            "Test_Condition": {
              "Test_Temperature_K": null,
              "Test_Temperature_Original": "RT",
              "Loading_Mode": "Tension",
              "Strain_Rate_s1": {
                "Value": 0.001,
                "Unit": "s⁻¹",
                "Original_Values": "~10⁻³/s",
                "Note": "Approximate value"
              },
              "Specimen_State": "as-quenched",
              "Specimen_Geometry": "gauge length 4 mm, cross-section area 0.7 ± 0.2 mm², ASTM E8/E8M-22 standard",
              "Strain_Measurement": "Digital Image Correlation (DIC)"
            },
            "Data_Source": "text",
            "Note": "YS value stated in text; Fig. 9a arrow marks the reference."
          },
          {
            "Property_Type": "Mechanical",
            "Property_Name": "Total_Elongation",
            "Value": 17.4,
            "Unit": "%",
            "Original_Values": "17.4%",
            "Test_Condition": {
              "Test_Temperature_K": null,
              "Test_Temperature_Original": "RT",
              "Loading_Mode": "Tension",
              "Strain_Rate_s1": {
                "Value": 0.001,
                "Unit": "s⁻¹",
                "Original_Values": "~10⁻³/s",
                "Note": "Approximate value"
              },
              "Specimen_State": "as-quenched",
              "Specimen_Geometry": "gauge length 4 mm, cross-section area 0.7 ± 0.2 mm², ASTM E8/E8M-22 standard",
              "Strain_Measurement": "Digital Image Correlation (DIC)"
            },
            "Data_Source": "text",
            "Note": "TE reported; original text uses 'TE' without distinguishing uniform vs total elongation."
          },
          {
            "Property_Type": "Mechanical",
            "Property_Name": "Hardness_Vickers",
            "Value": null,
            "Unit": "HV",
            "Test_Condition": {
              "Load": "100 g",
              "Specimen_State": "as-quenched"
            },
            "Data_Source": "text",
            "Note": "Hardness plotted in Fig. 6b as annealing time = 0; exact numerical value not given in text."
          }
        ]
      }
    },
    {
      "Item_ID": "Item_02",
      "Sample_ID": "8Ni4Mo_as-quenched",
      "Role": "Variant",
      "Data_Nature": "Experimental",
      "base_material": "Metals",
      "application": "Structural",
      "research_paradigm": "Hybrid",
      "Patch_Tags": [
        "TRIP_or_Deformation_Transformation"
      ],
      "Gradient_Material": false,
      "Raw_Evidence_Span": [
        "Section 2.4",
        "Section 3.2",
        "Fig. 4b",
        "Fig. 9a",
        "Table 1"
      ],
      "Extracted_Data": {
        "Composition": {
          "Material_Family": "Martensitic stainless steel",
          "Material_Name_Raw": "8Ni4Mo (Fe13Cr8Ni1Al4Mo)",
          "Nominal_Composition": {
            "Fe": "Balance",
            "Cr": {
              "Value": 13.0,
              "Unit": "wt%",
              "Original_Values": "13 wt.%"
            },
            "Ni": {
              "Value": 8.0,
              "Unit": "wt%",
              "Original_Values": "8 wt.%"
            },
            "Al": {
              "Value": 1.0,
              "Unit": "wt%",
              "Original_Values": "1 wt.%"
            },
            "Mo": {
              "Value": 4.0,
              "Unit": "wt%",
              "Original_Values": "4 wt.%"
            }
          },
          "Measured_Composition": {
            "Fe": "Balance",
            "Cr": {
              "Value": 14.3,
              "Unit": "wt%",
              "Original_Values": "14.3 wt.%"
            },
            "Ni": {
              "Value": 6.9,
              "Unit": "wt%",
              "Original_Values": "6.9 wt.%"
            },
            "Al": {
              "Value": 1.0,
              "Unit": "wt%",
              "Original_Values": "1.0 wt.%"
            },
            "Mo": {
              "Value": 2.8,
              "Unit": "wt%",
              "Original_Values": "2.8 wt.%"
            }
          },
          "Note": "Measured by EDS (Table 1). Fe = Balance; normalized ≈ 75.1 wt% (Computed from measured values). 1-2 wt.% variation between nominal and cast compositions noted."
        },
        "Processing": {
          "Process_Category": "Casting + Rolling + Homogenization + Quenching",
          "Process_Text": {
            "original": "Same as 8Ni: arc melting with suction casting, cold/hot rolling, homogenization at 1000 °C for 3 h, water quench.",
            "simplified": "Arc melting → suction casting → cold/hot rolling → homogenization at 1000 °C / 3 h / water quench"
          },
          "Note": "Processing shared with 8Ni per paper statement that all samples follow same procedure."
        },
        "Structure": {
          "Structure_Text": {
            "original": "8Ni4Mo has a smaller prior austenite grain size than the other two at the as-quenched state. Fully martensitic with retained austenite below 1%.",
            "simplified": "Fully martensitic, finer prior austenite grain size than 8Ni and 10Ni4Mo, retained austenite < 1%"
          },
          "Main_Phase": {
            "Phase_Name": "Martensite (α')",
            "Crystal_Structure": "BCC",
            "Volume_Fraction": null,
            "Note": "Fully martensitic per EBSD (Fig. 4b)."
          },
          "Secondary_Phases": [
            {
              "Phase_Name": "Retained austenite (γ)",
              "Crystal_Structure": "FCC",
              "Volume_Fraction": {
                "Value": null,
                "Note": "below 1%"
              }
            }
          ],
          "Advanced_Quantitative_Features": {
            "BCC_Lattice_Parameter": {
              "Value": 0.28802,
              "Unit": "nm",
              "Original_Values": "0.28802 nm",
              "Data_Source": "text"
            },
            "Ms_Temperature_Computed": {
              "Value": 463.15,
              "Unit": "K",
              "Original_Values": "190 °C",
              "Note": "Ms calculated by ThermoCalc property model"
            },
            "Feq_fcc_1000C": {
              "Value": 93.8,
              "Unit": "%",
              "Original_Values": "93.8%"
            }
          }
        },
        "Properties": [
          {
            "Property_Type": "Mechanical",
            "Property_Name": "Yield_Strength",
            "Value": 744,
            "Unit": "MPa",
            "Original_Values": "744 MPa",
            "Test_Condition": {
              "Test_Temperature_K": null,
              "Test_Temperature_Original": "RT",
              "Loading_Mode": "Tension",
              "Strain_Rate_s1": {
                "Value": 0.001,
                "Unit": "s⁻¹",
                "Original_Values": "~10⁻³/s",
                "Note": "Approximate value"
              },
              "Specimen_State": "as-quenched",
              "Specimen_Geometry": "gauge length 4 mm, cross-section area 0.7 ± 0.2 mm², ASTM E8/E8M-22 standard",
              "Strain_Measurement": "Digital Image Correlation (DIC)"
            },
            "Data_Source": "text",
            "Note": "YS value stated in text; Fig. 9a arrow marks the reference. Higher than 8Ni due to finer grain size."
          },
          {
            "Property_Type": "Mechanical",
            "Property_Name": "Total_Elongation",
            "Value": 14.0,
            "Unit": "%",
            "Original_Values": "14.0%",
            "Test_Condition": {
              "Test_Temperature_K": null,
              "Test_Temperature_Original": "RT",
              "Loading_Mode": "Tension",
              "Strain_Rate_s1": {
                "Value": 0.001,
                "Unit": "s⁻¹",
                "Original_Values": "~10⁻³/s",
                "Note": "Approximate value"
              },
              "Specimen_State": "as-quenched",
              "Specimen_Geometry": "gauge length 4 mm, cross-section area 0.7 ± 0.2 mm², ASTM E8/E8M-22 standard",
              "Strain_Measurement": "Digital Image Correlation (DIC)"
            },
            "Data_Source": "text",
            "Note": "TE reported; original text uses 'TE' without distinguishing uniform vs total elongation."
          }
        ]
      }
    },
    {
      "Item_ID": "Item_03",
      "Sample_ID": "10Ni4Mo_as-quenched",
      "Role": "Variant",
      "Data_Nature": "Experimental",
      "base_material": "Metals",
      "application": "Structural",
      "research_paradigm": "Hybrid",
      "Patch_Tags": [
        "TRIP_or_Deformation_Transformation"
      ],
      "Gradient_Material": false,
      "Raw_Evidence_Span": [
        "Section 2.4",
        "Section 3.2",
        "Fig. 4c",
        "Fig. 9a",
        "Table 1"
      ],
      "Extracted_Data": {
        "Composition": {
          "Material_Family": "Martensitic stainless steel",
          "Material_Name_Raw": "10Ni4Mo (Fe13Cr10Ni1Al4Mo)",
          "Nominal_Composition": {
            "Fe": "Balance",
            "Cr": {
              "Value": 13.0,
              "Unit": "wt%",
              "Original_Values": "13 wt.%"
            },
            "Ni": {
              "Value": 10.0,
              "Unit": "wt%",
              "Original_Values": "10 wt.%"
            },
            "Al": {
              "Value": 1.0,
              "Unit": "wt%",
              "Original_Values": "1 wt.%"
            },
            "Mo": {
              "Value": 4.0,
              "Unit": "wt%",
              "Original_Values": "4 wt.%"
            }
          },
          "Measured_Composition": {
            "Fe": "Balance",
            "Cr": {
              "Value": 14.6,
              "Unit": "wt%",
              "Original_Values": "14.6 wt.%"
            },
            "Ni": {
              "Value": 9.3,
              "Unit": "wt%",
              "Original_Values": "9.3 wt.%"
            },
            "Al": {
              "Value": 0.9,
              "Unit": "wt%",
              "Original_Values": "0.9 wt.%"
            },
            "Mo": {
              "Value": 2.7,
              "Unit": "wt%",
              "Original_Values": "2.7 wt.%"
            }
          },
          "Note": "Measured by EDS (Table 1). Fe = Balance; normalized ≈ 72.4 wt% (Computed from measured values). 1-2 wt.% variation between nominal and cast compositions noted."
        },
        "Processing": {
          "Process_Category": "Casting + Rolling + Homogenization + Quenching",
          "Process_Text": {
            "original": "Same as 8Ni: arc melting with suction casting, cold/hot rolling, homogenization at 1000 °C for 3 h, water quench.",
            "simplified": "Arc melting → suction casting → cold/hot rolling → homogenization at 1000 °C / 3 h / water quench"
          },
          "Note": "Processing shared with 8Ni per paper statement that all samples follow same procedure."
        },
        "Structure": {
          "Structure_Text": {
            "original": "10Ni4Mo has finer martensite than the other two alloys. Fully martensitic with 0.5% retained austenite.",
            "simplified": "Fully martensitic, finer martensite, 0.5% retained austenite"
          },
          "Main_Phase": {
            "Phase_Name": "Martensite (α')",
            "Crystal_Structure": "BCC",
            "Volume_Fraction": null,
            "Note": "Fully martensitic per EBSD (Fig. 4c)."
          },
          "Secondary_Phases": [
            {
              "Phase_Name": "Retained austenite (γ)",
              "Crystal_Structure": "FCC",
              "Volume_Fraction": {
                "Value": 0.5,
                "Unit": "%",
                "Original_Values": "0.5%",
                "Note": "Retained austenite from incomplete martensitic transformation during quenching"
              }
            }
          ],
          "Advanced_Quantitative_Features": {
            "BCC_Lattice_Parameter": {
              "Value": 0.28804,
              "Unit": "nm",
              "Original_Values": "0.28804 nm",
              "Data_Source": "text"
            },
            "Ms_Temperature_Computed": {
              "Value": 393.15,
              "Unit": "K",
              "Original_Values": "120 °C (lowest Ms)",
              "Note": "Ms calculated by ThermoCalc property model"
            },
            "Feq_fcc_1000C": {
              "Value": 100,
              "Unit": "%",
              "Original_Values": "100%"
            }
          }
        },
        "Properties": [
          {
            "Property_Type": "Mechanical",
            "Property_Name": "Yield_Strength",
            "Value": 622,
            "Unit": "MPa",
            "Original_Values": "622 MPa",
            "Test_Condition": {
              "Test_Temperature_K": null,
              "Test_Temperature_Original": "RT",
              "Loading_Mode": "Tension",
              "Strain_Rate_s1": {
                "Value": 0.001,
                "Unit": "s⁻¹",
                "Original_Values": "~10⁻³/s",
                "Note": "Approximate value"
              },
              "Specimen_State": "as-quenched",
              "Specimen_Geometry": "gauge length 4 mm, cross-section area 0.7 ± 0.2 mm², ASTM E8/E8M-22 standard",
              "Strain_Measurement": "Digital Image Correlation (DIC)"
            },
            "Data_Source": "text",
            "Note": "YS value stated in text (Fig. 9a reference)."
          },
          {
            "Property_Type": "Mechanical",
            "Property_Name": "Total_Elongation",
            "Value": 21.1,
            "Unit": "%",
            "Original_Values": "21.1%",
            "Test_Condition": {
              "Test_Temperature_K": null,
              "Test_Temperature_Original": "RT",
              "Loading_Mode": "Tension",
              "Strain_Rate_s1": {
                "Value": 0.001,
                "Unit": "s⁻¹",
                "Original_Values": "~10⁻³/s",
                "Note": "Approximate value"
              },
              "Specimen_State": "as-quenched",
              "Specimen_Geometry": "gauge length 4 mm, cross-section area 0.7 ± 0.2 mm², ASTM E8/E8M-22 standard",
              "Strain_Measurement": "Digital Image Correlation (DIC)"
            },
            "Data_Source": "text",
            "Note": "TE reported; original text uses 'TE' without distinguishing uniform vs total elongation."
          }
        ]
      }
    },
    {
      "Item_ID": "Item_04",
      "Sample_ID": "8Ni_530C_1h",
      "Role": "Target",
      "Data_Nature": "Experimental",
      "base_material": "Metals",
      "application": "Structural",
      "research_paradigm": "Hybrid",
      "Patch_Tags": [
        "TRIP_or_Deformation_Transformation"
      ],
      "Gradient_Material": false,
      "Raw_Evidence_Span": [
        "Section 3.3",
        "Fig. 9b",
        "Fig. 10"
      ],
      "Extracted_Data": {
        "Composition": {
          "Material_Family": "Martensitic stainless steel",
          "Material_Name_Raw": "8Ni",
          "Note": "Same composition as Item_01."
        },
        "Processing": {
          "Process_Category": "Casting + Rolling + Homogenization + Quenching + Annealing",
          "Process_Text": {
            "original": "Homogenized at 1000 °C for 3 h with water quench, then annealed at 530 °C for 1 hour.",
            "simplified": "Homogenization 1000 °C / 3 h / WQ → annealing 530 °C / 1 h"
          },
          "Key_Params": {
            "Stage1_Homogenization": {
              "Temperature": {
                "Value": 1273.15,
                "Unit": "K",
                "Original_Values": "1000 °C"
              },
              "Time": "3 h",
              "Cooling": "water quench"
            },
            "Stage2_Annealing": {
              "Temperature": {
                "Value": 803.15,
                "Unit": "K",
                "Original_Values": "530 °C"
              },
              "Time": "1 h"
            }
          },
          "Note": "Equipment shared with Item_01."
        },
        "Structure": {
          "Structure_Text": {
            "original": "No reverted austenite formation in 8Ni at 530 °C.",
            "simplified": "Martensite with NiAl-B2 precipitates, no reverted austenite"
          },
          "Main_Phase": {
            "Phase_Name": "Martensite (α')",
            "Crystal_Structure": "BCC"
          },
          "Secondary_Phases": [
            {
              "Phase_Name": "NiAl-B2 precipitates",
              "Crystal_Structure": "B2",
              "Morphology": "sphere, homogenous distribution",
              "Size": {
                "Value": null,
                "Unit": "nm",
                "Dimension_Type": "undefined",
                "Note": "less than 0.1 μm measured by ImageJ from BSE image"
              }
            }
          ]
        },
        "Properties": [
          {
            "Property_Type": "Mechanical",
            "Property_Name": "Yield_Strength",
            "Value": 1113,
            "Unit": "MPa",
            "Original_Values": "1113 MPa",
            "Test_Condition": {
              "Test_Temperature_K": null,
              "Test_Temperature_Original": "RT",
              "Loading_Mode": "Tension",
              "Strain_Rate_s1": {
                "Value": 0.001,
                "Unit": "s⁻¹",
                "Original_Values": "~10⁻³/s",
                "Note": "Approximate value"
              },
              "Specimen_State": "annealed 530 °C / 1 h",
              "Specimen_Geometry": "gauge length 4 mm, cross-section area 0.7 ± 0.2 mm², ASTM E8/E8M-22 standard",
              "Strain_Measurement": "Digital Image Correlation (DIC)"
            },
            "Data_Source": "text",
            "Note": "YS value stated in text; dYS from as-quenched = 500 MPa."
          },
          {
            "Property_Type": "Mechanical",
            "Property_Name": "Total_Elongation",
            "Value": 11.9,
            "Unit": "%",
            "Original_Values": "11.9%",
            "Test_Condition": {
              "Test_Temperature_K": null,
              "Test_Temperature_Original": "RT",
              "Loading_Mode": "Tension",
              "Strain_Rate_s1": {
                "Value": 0.001,
                "Unit": "s⁻¹",
                "Original_Values": "~10⁻³/s",
                "Note": "Approximate value"
              },
              "Specimen_State": "annealed 530 °C / 1 h",
              "Specimen_Geometry": "gauge length 4 mm, cross-section area 0.7 ± 0.2 mm², ASTM E8/E8M-22 standard",
              "Strain_Measurement": "Digital Image Correlation (DIC)"
            },
            "Data_Source": "text",
            "Note": "TE decreased from 17.4% (as-quenched) to 11.9% after annealing."
          }
        ]
      }
    },
    {
      "Item_ID": "Item_05",
      "Sample_ID": "8Ni4Mo_530C_1h",
      "Role": "Variant",
      "Data_Nature": "Experimental",
      "base_material": "Metals",
      "application": "Structural",
      "research_paradigm": "Hybrid",
      "Patch_Tags": [
        "TRIP_or_Deformation_Transformation"
      ],
      "Gradient_Material": false,
      "Raw_Evidence_Span": [
        "Section 3.3",
        "Fig. 9b",
        "Fig. 10"
      ],
      "Extracted_Data": {
        "Composition": {
          "Material_Family": "Martensitic stainless steel",
          "Material_Name_Raw": "8Ni4Mo",
          "Note": "Same composition as Item_02."
        },
        "Processing": {
          "Process_Category": "Casting + Rolling + Homogenization + Quenching + Annealing",
          "Process_Text": {
            "original": "Homogenized at 1000 °C for 3 h with water quench, then annealed at 530 °C for 1 hour.",
            "simplified": "Homogenization 1000 °C / 3 h / WQ → annealing 530 °C / 1 h"
          },
          "Key_Params": {
            "Stage1_Homogenization": {
              "Temperature": {
                "Value": 1273.15,
                "Unit": "K",
                "Original_Values": "1000 °C"
              },
              "Time": "3 h",
              "Cooling": "water quench"
            },
            "Stage2_Annealing": {
              "Temperature": {
                "Value": 803.15,
                "Unit": "K",
                "Original_Values": "530 °C"
              },
              "Time": "1 h"
            }
          }
        },
        "Structure": {
          "Structure_Text": {
            "original": "No austenite formation even after 4 h of annealing at 580 °C for 8Ni4Mo. At 530 °C, no reverted austenite expected.",
            "simplified": "Martensite with NiAl-B2 precipitates, no reverted austenite"
          },
          "Main_Phase": {
            "Phase_Name": "Martensite (α')",
            "Crystal_Structure": "BCC"
          },
          "Secondary_Phases": [
            {
              "Phase_Name": "NiAl-B2 precipitates",
              "Crystal_Structure": "B2",
              "Morphology": "sphere, homogenous distribution",
              "Interface": "semi-coherent with martensite matrix"
            }
          ]
        },
        "Properties": [
          {
            "Property_Type": "Mechanical",
            "Property_Name": "Yield_Strength",
            "Value": 1218,
            "Unit": "MPa",
            "Original_Values": "1218 MPa",
            "Test_Condition": {
              "Test_Temperature_K": null,
              "Test_Temperature_Original": "RT",
              "Loading_Mode": "Tension",
              "Strain_Rate_s1": {
                "Value": 0.001,
                "Unit": "s⁻¹",
                "Original_Values": "~10⁻³/s",
                "Note": "Approximate value"
              },
              "Specimen_State": "annealed 530 °C / 1 h",
              "Specimen_Geometry": "gauge length 4 mm, cross-section area 0.7 ± 0.2 mm², ASTM E8/E8M-22 standard",
              "Strain_Measurement": "Digital Image Correlation (DIC)"
            },
            "Data_Source": "text",
            "Note": "YS value stated in text; dYS from as-quenched = 474 MPa."
          },
          {
            "Property_Type": "Mechanical",
            "Property_Name": "Total_Elongation",
            "Value": 10.9,
            "Unit": "%",
            "Original_Values": "10.9%",
            "Test_Condition": {
              "Test_Temperature_K": null,
              "Test_Temperature_Original": "RT",
              "Loading_Mode": "Tension",
              "Strain_Rate_s1": {
                "Value": 0.001,
                "Unit": "s⁻¹",
                "Original_Values": "~10⁻³/s",
                "Note": "Approximate value"
              },
              "Specimen_State": "annealed 530 °C / 1 h",
              "Specimen_Geometry": "gauge length 4 mm, cross-section area 0.7 ± 0.2 mm², ASTM E8/E8M-22 standard",
              "Strain_Measurement": "Digital Image Correlation (DIC)"
            },
            "Data_Source": "text",
            "Note": "TE decreased from 14.0% (as-quenched) to 10.9% after annealing."
          }
        ]
      }
    },
    {
      "Item_ID": "Item_06",
      "Sample_ID": "10Ni4Mo_530C_1h",
      "Role": "Variant",
      "Data_Nature": "Experimental",
      "base_material": "Metals",
      "application": "Structural",
      "research_paradigm": "Hybrid",
      "Patch_Tags": [
        "TRIP_or_Deformation_Transformation"
      ],
      "Gradient_Material": false,
      "Raw_Evidence_Span": [
        "Section 3.3",
        "Section 4.2",
        "Fig. 9b",
        "Fig. 10",
        "Fig. 12",
        "Fig. S3",
        "Fig. S5",
        "Fig. S6"
      ],
      "Extracted_Data": {
        "Composition": {
          "Material_Family": "Martensitic stainless steel",
          "Material_Name_Raw": "10Ni4Mo",
          "Note": "Same composition as Item_03."
        },
        "Processing": {
          "Process_Category": "Casting + Rolling + Homogenization + Quenching + Annealing",
          "Process_Text": {
            "original": "Homogenized at 1000 °C for 3 h with water quench, then annealed at 530 °C for 1 hour.",
            "simplified": "Homogenization 1000 °C / 3 h / WQ → annealing 530 °C / 1 h"
          },
          "Key_Params": {
            "Stage1_Homogenization": {
              "Temperature": {
                "Value": 1273.15,
                "Unit": "K",
                "Original_Values": "1000 °C"
              },
              "Time": "3 h",
              "Cooling": "water quench"
            },
            "Stage2_Annealing": {
              "Temperature": {
                "Value": 803.15,
                "Unit": "K",
                "Original_Values": "530 °C"
              },
              "Time": "1 h"
            }
          }
        },
        "Structure": {
          "Structure_Text": {
            "original": "Reverted austenite forms in 10Ni4Mo at 530 °C. After 1 h at 530 °C, austenite volume fraction is 12.2% (EBSD). Austenite grains nucleate at martensite boundaries as thin film and bulky morphologies. Thin film austenite thickness < 1 μm.",
            "simplified": "Martensite with NiAl-B2 precipitates and ~12% reverted austenite; austenite nucleates at martensite boundaries"
          },
          "Main_Phase": {
            "Phase_Name": "Martensite (α')",
            "Crystal_Structure": "BCC",
            "Volume_Fraction": null,
            "Note": "Dominant phase; exact fraction not stated in text."
          },
          "Secondary_Phases": [
            {
              "Phase_Name": "NiAl-B2 precipitates",
              "Crystal_Structure": "B2",
              "Morphology": "sphere, homogenous distribution",
              "Size": {
                "Value": null,
                "Unit": "nm",
                "Dimension_Type": "undefined",
                "Note": "less than 100 nm from bright field TEM image"
              },
              "Interface": "semi-coherent with martensite matrix",
              "Orientation_Relationship": "{100}bcc//{100}b2 and {110}bcc//{110}b2"
            },
            {
              "Phase_Name": "Reverted austenite (γ)",
              "Crystal_Structure": "FCC",
              "Volume_Fraction": {
                "Value": 12.2,
                "Unit": "%",
                "Original_Values": "12.2%",
                "Note": "At 0% local strain (before deformation), measured by EBSD (Fig. S5, S6)"
              },
              "Morphology": "thin film at martensite boundaries and bulky grains",
              "Note": "Thin film austenite thickness < 1 μm. Two types: thin film and bulky austenite observed."
            }
          ],
          "Advanced_Quantitative_Features": {
            "Austenite_grain_size_avg_0pct_strain": {
              "Value": 2.9,
              "Unit": "μm²",
              "Original_Values": "2.9 ± 0.3 μm²",
              "Note": "Average austenite grain area at 0% local strain (before deformation), bimodal distribution",
              "Data_Source": "text"
            },
            "Austenite_vol_fraction_13pct_strain": {
              "Value": 8.9,
              "Unit": "%",
              "Original_Values": "8.9%",
              "Note": "At 13% local strain (max uniform strain); average grain size 0.7 ± 0.1 μm²",
              "Data_Source": "text"
            },
            "Austenite_vol_fraction_91pct_strain": {
              "Value": 0.1,
              "Unit": "%",
              "Original_Values": "0.1%",
              "Note": "At 91% local strain (necking); most austenite transformed to martensite",
              "Data_Source": "text"
            },
            "SFE_reverted_austenite_RT": {
              "Value": 17,
              "Unit": "mJ/m²",
              "Original_Values": "17 mJ/m²",
              "Note": "Room temperature SFE of reverted austenite calculated following procedures in references [96,97]"
            },
            "Ms_reverted_austenite_530C": {
              "Value": 273.15,
              "Unit": "K",
              "Original_Values": "~0 °C",
              "Note": "Ms of reverted austenite composition estimated from ThermoCalc equilibrium calculation"
            },
            "Dislocation_density_FCC_plateau": {
              "Value": null,
              "Unit": "m⁻²",
              "Original_Values": "~4E14/m²",
              "Note": "Approximate value; dislocation density in FCC phase maintained above 4% global strain"
            },
            "Max_von_Mises_stress_partitioned_to_austenite": {
              "Value": 270,
              "Unit": "MPa",
              "Original_Values": "270 MPa",
              "Note": "Calculated from lattice strain assuming E=183.2 GPa and Poisson ratio=0.3"
            },
            "Phase_transformation_onset_global_stress": {
              "Value": 950,
              "Unit": "MPa",
              "Original_Values": "950 MPa",
              "Note": "Austenite fraction does not decrease until global stress reaches 950 MPa"
            }
          }
        },
        "Properties": [
          {
            "Property_Type": "Mechanical",
            "Property_Name": "Yield_Strength",
            "Value": 1081,
            "Unit": "MPa",
            "Original_Values": "1081 MPa",
            "Test_Condition": {
              "Test_Temperature_K": null,
              "Test_Temperature_Original": "RT",
              "Loading_Mode": "Tension",
              "Strain_Rate_s1": {
                "Value": 0.001,
                "Unit": "s⁻¹",
                "Original_Values": "~10⁻³/s",
                "Note": "Approximate value"
              },
              "Specimen_State": "annealed 530 °C / 1 h",
              "Specimen_Geometry": "gauge length 4 mm, cross-section area 0.7 ± 0.2 mm², ASTM E8/E8M-22 standard",
              "Strain_Measurement": "Digital Image Correlation (DIC)"
            },
            "Data_Source": "text",
            "Note": "YS value stated in text; dYS from as-quenched = 459 MPa."
          },
          {
            "Property_Type": "Mechanical",
            "Property_Name": "Total_Elongation",
            "Value": 20.3,
            "Unit": "%",
            "Original_Values": "20.3%",
            "Test_Condition": {
              "Test_Temperature_K": null,
              "Test_Temperature_Original": "RT",
              "Loading_Mode": "Tension",
              "Strain_Rate_s1": {
                "Value": 0.001,
                "Unit": "s⁻¹",
                "Original_Values": "~10⁻³/s",
                "Note": "Approximate value"
              },
              "Specimen_State": "annealed 530 °C / 1 h",
              "Specimen_Geometry": "gauge length 4 mm, cross-section area 0.7 ± 0.2 mm², ASTM E8/E8M-22 standard",
              "Strain_Measurement": "Digital Image Correlation (DIC)"
            },
            "Data_Source": "text",
            "Note": "TE maintained at 20.3% after annealing (from 21.1% as-quenched). Highest ductility among three alloys after annealing."
          }
        ]
      }
    },
    {
      "Item_ID": "Item_07",
      "Sample_ID": "8Ni_580C_series",
      "Role": "Variant",
      "Data_Nature": "Experimental",
      "base_material": "Metals",
      "application": "Structural",
      "research_paradigm": "Hybrid",
      "Patch_Tags": [
        "TRIP_or_Deformation_Transformation"
      ],
      "Gradient_Material": false,
      "Raw_Evidence_Span": [
        "Section 3.2.1",
        "Fig. 6b",
        "Fig. 10"
      ],
      "Extracted_Data": {
        "Composition": {
          "Material_Family": "Martensitic stainless steel",
          "Material_Name_Raw": "8Ni",
          "Note": "Same composition as Item_01."
        },
        "Processing": {
          "Process_Category": "Casting + Rolling + Homogenization + Quenching + Annealing",
          "Process_Text": {
            "original": "Homogenized at 1000 °C for 3 h with water quench, then annealed at 580 °C for various times (15 min, 1 h, 4 h, 8 h).",
            "simplified": "Homogenization 1000 °C / 3 h / WQ → annealing 580 °C / various times"
          },
          "Key_Params": {
            "Stage1_Homogenization": {
              "Temperature": {
                "Value": 1273.15,
                "Unit": "K",
                "Original_Values": "1000 °C"
              },
              "Time": "3 h",
              "Cooling": "water quench"
            },
            "Stage2_Annealing": {
              "Temperature": {
                "Value": 853.15,
                "Unit": "K",
                "Original_Values": "580 °C"
              },
              "Time": "15 min to 8 h"
            }
          }
        },
        "Structure": {
          "Structure_Text": {
