Repository: Chenfan0206/hea-dataset

# Combining gradient structure and TRIP effect to produce austenite stainless steel with high strength and ductility

- 序号：001
- 方向：不锈钢方向
- 原始 PDF：`01_extracted_content/paper.pdf`
- 提取内容：`01_extracted_content/extracted.json`、`01_extracted_content/human_annotation.json`
- 图片目录：`02_images/figures/`
- 多模对齐目录：`03_multimodal_alignment/`
- 多模对齐状态：已匹配
- 图片记录数：10
- 图文候选对数：50

File: dataset/organized_75papers_dataset/papers/006__A cathode homogenization strategy for enabling long-cycle-life all-solid-state lithium batteries/01_extracted_content/human_annotation.json
{
  "Paper_Metadata": {
    "Paper_Title": "A cathode homogenization strategy for enabling long-cycle-life all-solid-state lithium batteries",
    "DOI": "10.1038/s41560-024-01596-6"
  },
  "items": [
    {
      "Sample_ID": "LTG0.25PSSe0.2",
      "Component_Type": "Cathode",
      "Gradient_Material": false,
      "Gradient_Group_ID": null,
      "Composition_Info": {
        "Role": "Target",
        "Material_Name_Raw": "Li₁.₇₅Ti₂(Ge₀.₂₅P₀.₇₅S₃.₈Se₀.₂)₃ (LTG₀.₂₅PSSe₀.₂) homogeneous cathode material",
        "Nominal_Composition": {
          "Composition_Type": "pfu",
          "Elements_Normalized": {
            "Li": 1.75,
            "Ti": 2,
            "Ge": 0.75,
            "P": 2.25,
            "S": 11.4,
            "Se": 0.6
          }
        },
        "Measured_Composition": {
          "Composition_Type": "ICP-MS",
          "Elements_Normalized": {
            "Li": 1.72,
            "Ti": 2.05,
            "Ge": 0.75,
            "P": 2.22,
            "S": 11.19,
            "Se": 0.6
          },
          "Measurement_Method": "Inductively coupled plasma mass spectrometry (ICP-MS)"
        },
        "Note": "Zero-strain cathode material with efficient mixed conduction throughout the (dis)charge process. Experimental stoichiometry: Li₁.₇₂Ti₂.₀₅(Ge₀.₂₅P₀.₇₄S₃.₇₃Se₀.₂₀)₃, in good agreement with nominal composition."
      },
      "Process_Info": {
        "Process_Category": "Solid-state synthesis with Se doping",
        "Process_Text": {
          "original": "LTG₀.₂₅PSSe₀.₂ was synthesized by tuning the crystal structure of LTPS (LiTi₂(PS₄)₃) by introducing Ge at the P site and Se partially substituting S. The synthesis involved solid-state reaction of stoichiometric amounts of starting materials.",
          "simplified": "Solid-state synthesis: Ge introduced at P site of LTPS, Se partially substitutes S. Stoichiometric solid-state reaction."
        },
        "Equipment": null,
        "Key_Params": {
          "Synthesis_Method": "Solid-state synthesis",
          "Calcination_Temperature_K": null,
          "Calcination_Time_h": null,
          "Sintering_Temperature_K": null,
          "Sintering_Time_h": null,
          "Sintering_Pressure_MPa": null,
          "Heating_Rate_K_min": null,
          "Cooling_Medium": null,
          "Protective_Atmosphere": null,
          "Ball_Milling_Speed_rpm": null,
          "Ball_Milling_Time_h": null,
          "Ball_Milling_Medium": null,
          "Cold_Pressing_Pressure_MPa": null,
          "Stack_Pressure_MPa": null,
          "CAM_Particle_Size_um": null,
          "SE_Particle_Size_um": null,
          "Particle_Size_Ratio_Lambda": null,
          "CAM_Loading_wt_pct": 100,
          "SE_Loading_wt_pct": 0,
          "Conductor_Loading_wt_pct": 0,
          "Cathode_Mass_mg": null,
          "Cathode_Area_cm2": null
        }
      },
      "Microstructure_Info": {
        "Microstructure_Text": {
          "original": "XRD patterns fit well with hexagonal structure. Rietveld refinement shows Rwp = 2.56%, indicating reliable refinement results. Elemental mapping analysis reveals element homogeneity, implying successful introduction of Ge and Se into LTPS. A new Raman peak at 370 cm⁻¹ represents PS₃Se³⁻ tetrahedron, confirming partial replacement of S by Se. The actual density and tap density are estimated to be 1.82 g/cm³ and 1.19 g/cm³, respectively. It undergoes a volume change of 1.2% with six Li⁺ inserted.",
          "simplified": "Hexagonal structure confirmed by XRD (Rwp = 2.56%). Elemental homogeneity confirmed by mapping. Raman peak at 370 cm⁻¹ confirms PS₃Se³⁻ tetrahedron. Density: 1.82 g/cm³, tap density: 1.19 g/cm³. Volume change: 1.2%."
        },
        "Main_Phase": "Hexagonal LTG₀.₂₅PSSe₀.₂",
        "Coating_Material": null,
        "Coating_Thickness_nm": null,
        "Percolation_Network_Qualitative": "Homogeneous mixed conduction (ionic + electronic) throughout the material",
        "Porosity_pct": null,
        "Relative_Density_pct": null,
        "Grain_Size_avg_um": null,
        "Grain_Boundary_Phase": null,
        "Secondary_Phase_Type": null,
        "Secondary_Phase_Volume_Fraction_pct": null,
        "Secondary_Phase_Size_avg_nm": null,
        "Advanced_Quantitative_Features": {
          "Density_g_cm3": 1.82,
          "Tap_Density_g_cm3": 1.19,
          "Volume_Change_pct": 1.2,
          "Young_Modulus_GPa": 17.0
        }
      },
      "Properties_Info": [
        {
          "Property_Name": "Ionic_Conductivity",
          "Test_Condition": "Fully charged state (initial state)",
          "Battery_Configuration": null,
          "Value_Numeric": 0.2,
          "Value_Range": null,
          "Value_StdDev": null,
          "Unit": "mS/cm",
          "Test_Temperature_K": 298.15,
          "Current_Density_mA_cm2": null,
          "C_Rate": null,
          "Voltage_Range_V": null,
          "Cycle_Number": null,
          "Frequency_Range_Hz": null,
          "AC_Amplitude_mV": null,
          "Data_Source": "text",
          "Test_Specimen": null,
          "Note": "High Li+ conductivity at fully charged state (0.2 mS/cm)"
        },
        {
          "Property_Name": "Ionic_Conductivity",
          "Test_Condition": "Fully discharged state (6 Li+ inserted)",
          "Battery_Configuration": null,
          "Value_Numeric": 0.66,
          "Value_Range": null,
          "Value_StdDev": null,
          "Unit": "mS/cm",
          "Test_Temperature_K": 298.15,
          "Current_Density_mA_cm2": null,
          "C_Rate": null,
          "Voltage_Range_V": null,
          "Cycle_Number": null,
          "Frequency_Range_Hz": null,
          "AC_Amplitude_mV": null,
          "Data_Source": "text",
          "Test_Specimen": null,
          "Note": "Li+ conductivity increases monotonically to 0.66 mS/cm when fully discharged due to increased Li+ carrier concentration"
        },
        {
          "Property_Name": "Electronic_Conductivity",
          "Test_Condition": "Fully charged state (initial state)",
          "Battery_Configuration": null,
          "Value_Numeric": 225,
          "Value_Range": null,
          "Value_StdDev": null,
          "Unit": "mS/cm",
          "Test_Temperature_K": 298.15,
          "Current_Density_mA_cm2": null,
          "C_Rate": null,
          "Voltage_Range_V": null,
          "Cycle_Number": null,
          "Frequency_Range_Hz": null,
          "AC_Amplitude_mV": null,
          "Data_Source": "text",
          "Test_Specimen": null,
          "Note": "High electronic conductivity at fully charged state (225 mS/cm)"
        },
        {
          "Property_Name": "Electronic_Conductivity",
          "Test_Condition": "Fully discharged state (6 Li+ inserted)",
          "Battery_Configuration": null,
          "Value_Numeric": 412,
          "Value_Range": null,
          "Value_StdDev": null,
          "Unit": "mS/cm",
          "Test_Temperature_K": 298.15,
          "Current_Density_mA_cm2": null,
          "C_Rate": null,
          "Voltage_Range_V": null,
          "Cycle_Number": null,
          "Frequency_Range_Hz": null,
          "AC_Amplitude_mV": null,
          "Data_Source": "text",
          "Test_Specimen": null,
          "Note": "Electronic conductivity increases monotonically to 412 mS/cm when fully discharged due to Ti4+ reduction to Ti2+ and P5+ reduction, generating extra electrons in the d band"
        },
        {
          "Property_Name": "Lithium_Ion_Diffusion_Coefficient",
          "Test_Condition": "From 7Li PFG-NMR",
          "Battery_Configuration": null,
          "Value_Numeric": 6.5e-08,
          "Value_Range": null,
          "Value_StdDev": null,
          "Unit": "cm²/s",
          "Test_Temperature_K": 298.15,
          "Current_Density_mA_cm2": null,
          "C_Rate": null,
          "Voltage_Range_V": null,
          "Cycle_Number": null,
          "Frequency_Range_Hz": null,
          "AC_Amplitude_mV": null,
          "Data_Source": "text",
          "Test_Specimen": null,
          "Note": "Higher than LTPS (2.2×10⁻⁸ cm²/s), contributing to improved ionic conductivity"
        },
        {
          "Property_Name": "Specific_Capacity",
          "Test_Condition": "Theoretical capacity",
          "Battery_Configuration": null,
          "Value_Numeric": 250,
          "Value_Range": null,
          "Value_StdDev": null,
          "Unit": "mAh/g",
          "Test_Temperature_K": null,
          "Current_Density_mA_cm2": null,
          "C_Rate": null,
          "Voltage_Range_V": null,
          "Cycle_Number": null,
          "Frequency_Range_Hz": null,
          "AC_Amplitude_mV": null,
          "Data_Source": "text",
          "Test_Specimen": null,
          "Note": "High specific capacity of 250 mAh/g with minimal volume change (1.2%)"
        },
        {
          "Property_Name": "Bandgap",
          "Test_Condition": "From DOS calculations",
          "Battery_Configuration": null,
          "Value_Numeric": 0.52,
          "Value_Range": null,
          "Value_StdDev": null,
          "Unit": "eV",
          "Test_Temperature_K": null,
          "Current_Density_mA_cm2": null,
          "C_Rate": null,
          "Voltage_Range_V": null,
          "Cycle_Number": null,
          "Frequency_Range_Hz": null,
          "AC_Amplitude_mV": null,
          "Data_Source": "text",
          "Test_Specimen": null,
          "Note": "Bandgap decreased from 1.292 eV (LTPS) to 0.52 eV with Se introduction, facilitating electronic conduction"
        }
      ]
    },
    {
      "Sample_ID": "LTG0.25PSSe0.2_Li6PS5Cl_LiSi_Full_Cell",
      "Component_Type": "Composite_Cathode",
      "Gradient_Material": false,
      "Gradient_Group_ID": null,
      "Composition_Info": {
        "Role": "Target",
        "Material_Name_Raw": "Homogeneous cathode ASLB: LTG₀.₂₅PSSe₀.₂ cathode | Li₆PS₅Cl separator | Li-Si anode",
        "Nominal_Composition": {
          "Composition_Type": null,
          "Elements_Normalized": null
        },
        "Measured_Composition": {
          "Composition_Type": null,
          "Elements_Normalized": null,
          "Measurement_Method": null
        },
        "Note": "All-solid-state lithium battery with homogeneous cathode composed of 100% LTG₀.₂₅PSSe₀.₂ (no conductive additives). Configuration: LTG₀.₂₅PSSe₀.₂ | Li₆PS₅Cl | Li-Si. Integrated three-tier dense structure."
      },
      "Process_Info": {
        "Process_Category": "Cold pressing cell assembly",
        "Process_Text": {
          "original": "The ASLB with the LTG₀.₂₅PSSe₀.₂|Li₆PS₅Cl|Li-Si configuration has an integrated three-tier dense structure. The cell was fabricated by cold pressing the cathode, separator, and anode layers together.",
          "simplified": "Cold pressing assembly of LTG₀.₂₅PSSe₀.₂ cathode, Li₆PS₅Cl separator, and Li-Si anode into integrated three-tier dense structure."
        },
        "Equipment": null,
        "Key_Params": {
          "Synthesis_Method": "Cold pressing",
          "CAM_Loading_wt_pct": 100,
          "SE_Loading_wt_pct": 0,
          "Conductor_Loading_wt_pct": 0,
          "Cathode_Mass_mg": null,
          "Cathode_Area_cm2": null
        }
      },
      "Microstructure_Info": {
        "Microstructure_Text": {
          "original": "The ASLB has an integrated three-tier dense structure, which can be unambiguously distinguished by the consistent dispersion of Ti, Ge, P, S and Se in the respective layers. Cross-sectional SEM and EDS mapping after 100 cycles show the distinct dual-layer structure is perfectly maintained without interfacial delamination or structural collapse.",
          "simplified": "Integrated three-tier dense structure with consistent element dispersion. Structure maintained after cycling without delamination or collapse."
        },
        "Main_Phase": "LTG₀.₂₅PSSe₀.₂ + Li₆PS₅Cl + Li-Si",
        "Percolation_Network_Qualitative": "Efficient mixed conduction throughout homogeneous cathode without additives",
        "Advanced_Quantitative_Features": {}
      },
      "Properties_Info": [
        {
          "Property_Name": "Discharge_Capacity",
          "Test_Condition": "At 0.3C (0.5 mA/cm²), room temperature",
          "Battery_Configuration": "LTG₀.₂₅PSSe₀.₂ | Li₆PS₅Cl | Li-Si",
          "Value_Numeric": 250,
          "Value_Range": null,
          "Value_StdDev": null,
          "Unit": "mAh/g",
          "Test_Temperature_K": 298.15,
          "Current_Density_mA_cm2": 0.5,
          "C_Rate": "0.3C",
          "Voltage_Range_V": "1.6-3.5 V vs Li/Li+",
          "Cycle_Number": 1,
          "Frequency_Range_Hz": null,
          "AC_Amplitude_mV": null,
          "Data_Source": "text",
          "Test_Specimen": "ASLB with homogeneous cathode",
          "Note": "High discharge capacity at low rate"
        },
        {
          "Property_Name": "Discharge_Capacity",
          "Test_Condition": "At 2.5C (2.5 mA/cm²), room temperature",
          "Battery_Configuration": "LTG₀.₂₅PSSe₀.₂ | Li₆PS₅Cl | Li-Si",
          "Value_Numeric": 118,
          "Value_Range": null,
          "Value_StdDev": null,
          "Unit": "mAh/g",
          "Test_Temperature_K": 298.15,
          "Current_Density_mA_cm2": 2.5,
          "C_Rate": "2.5C",
          "Voltage_Range_V": "1.6-3.5 V vs Li/Li+",
          "Cycle_Number": 20000,
          "Frequency_Range_Hz": null,
          "AC_Amplitude_mV": null,
          "Data_Source": "text",
          "Test_Specimen": "ASLB with homogeneous cathode",
          "Note": "Discharge capacity at 20,000th cycle at 2.5C"
        },
        {
          "Property_Name": "Capacity_Retention",
          "Test_Condition": "After 20,000 cycles at 2.5C (2.5 mA/cm²)",
          "Battery_Configuration": "LTG₀.₂₅PSSe₀.₂ | Li₆PS₅Cl | Li-Si",
          "Value_Numeric": 70,
          "Value_Range": null,
          "Value_StdDev": null,
          "Unit": "%",
          "Test_Temperature_K": 298.15,
          "Current_Density_mA_cm2": 2.5,
          "C_Rate": "2.5C",
          "Voltage_Range_V": "1.6-3.5 V vs Li/Li+",
          "Cycle_Number": 20000,
          "Frequency_Range_Hz": null,
          "AC_Amplitude_mV": null,
          "Data_Source": "text",
          "Test_Specimen": "ASLB with homogeneous cathode",
          "Note": "70% capacity retention after 20,000 cycles at 2.5C, corresponding to average capacity decay rate of only 0.017‰ per cycle"
        },
        {
          "Property_Name": "Capacity_Retention",
          "Test_Condition": "After 2,000 cycles at 2.5C",
          "Battery_Configuration": "LTG₀.₂₅PSSe₀.₂ | Li₆PS₅Cl | Li-Si",
          "Value_Numeric": 90.8,
          "Value_Range": null,
          "Value_StdDev": null,
          "Unit": "%",
          "Test_Temperature_K": 298.15,
          "Current_Density_mA_cm2": 2.5,
          "C_Rate": "2.5C",
          "Voltage_Range_V": "1.6-3.5 V vs Li/Li+",
          "Cycle_Number": 2000,
          "Frequency_Range_Hz": null,
          "AC_Amplitude_mV": null,
          "Data_Source": "text",
          "Test_Specimen": "ASLB with homogeneous cathode",
          "Note": "90.8% capacity retention after 2,000 cycles"
        },
        {
          "Property_Name": "Capacity_Retention",
          "Test_Condition": "After 5,000 cycles at 2.5C",
          "Battery_Configuration": "LTG₀.₂₅PSSe₀.₂ | Li₆PS₅Cl | Li-Si",
          "Value_Numeric": 79.7,
          "Value_Range": null,
          "Value_StdDev": null,
          "Unit": "%",
          "Test_Temperature_K": 298.15,
          "Current_Density_mA_cm2": 2.5,
          "C_Rate": "2.5C",
          "Voltage_Range_V": "1.6-3.5 V vs Li/Li+",
          "Cycle_Number": 5000,
          "Frequency_Range_Hz": null,
          "AC_Amplitude_mV": null,
          "Data_Source": "text",
          "Test_Specimen": "ASLB with homogeneous cathode",
          "Note": "79.7% capacity retention after 5,000 cycles"
        },
        {
          "Property_Name": "Capacity_Retention",
          "Test_Condition": "After 10,000 cycles at 2.5C",
          "Battery_Configuration": "LTG₀.₂₅PSSe₀.₂ | Li₆PS₅Cl | Li-Si",
          "Value_Numeric": 73.4,
          "Value_Range": null,
          "Value_StdDev": null,
          "Unit": "%",
          "Test_Temperature_K": 298.15,
          "Current_Density_mA_cm2": 2.5,
          "C_Rate": "2.5C",
          "Voltage_Range_V": "1.6-3.5 V vs Li/Li+",
          "Cycle_Number": 10000,
          "Frequency_Range_Hz": null,
          "AC_Amplitude_mV": null,
          "Data_Source": "text",
          "Test_Specimen": "ASLB with homogeneous cathode",
          "Note": "73.4% capacity retention after 10,000 cycles"
        },
        {
          "Property_Name": "Energy_Density",
          "Test_Condition": "At cathode level, 0.3C",
          "Battery_Configuration": "LTG₀.₂₅PSSe₀.₂ | Li₆PS₅Cl | Li-Si",
          "Value_Numeric": 548,
          "Value_Range": null,
          "Value_StdDev": null,
          "Unit": "Wh/kg",
          "Test_Temperature_K": 298.15,
          "Current_Density_mA_cm2": 0.5,
          "C_Rate": "0.3C",
          "Voltage_Range_V": "1.6-3.5 V vs Li/Li+",
          "Cycle_Number": null,
          "Frequency_Range_Hz": null,
          "AC_Amplitude_mV": null,
          "Data_Source": "text",
          "Test_Specimen": "ASLB with homogeneous cathode",
          "Note": "High energy density at cathode level (548 Wh/kg at 0.3C)"
        },
        {
          "Property_Name": "Energy_Density",
          "Test_Condition": "At cell level, 0.1C",
          "Battery_Configuration": "LTG₀.₂₅PSSe₀.₂ | Li₆PS₅Cl | Li-Si",
          "Value_Numeric": 390,
          "Value_Range": null,
          "Value_StdDev": null,
          "Unit": "Wh/kg",
          "Test_Temperature_K": 298.15,
          "Current_Density_mA_cm2": null,
          "C_Rate": "0.1C",
          "Voltage_Range_V": "1.6-3.5 V vs Li/Li+",
          "Cycle_Number": null,
          "Frequency_Range_Hz": null,
          "AC_Amplitude_mV": null,
          "Data_Source": "text",
          "Test_Specimen": "ASLB with homogeneous cathode",
          "Note": "High energy density at cell level (390 Wh/kg at 0.1C)"
        },
        {
          "Property_Name": "Power_Density",
          "Test_Condition": "At cathode level, 0.3C",
          "Battery_Configuration": "LTG₀.₂₅PSSe₀.₂ | Li₆PS₅Cl | Li-Si",
          "Value_Numeric": 177,
          "Value_Range": null,
          "Value_StdDev": null,
          "Unit": "W/kg",
          "Test_Temperature_K": 298.15,
          "Current_Density_mA_cm2": 0.5,
          "C_Rate": "0.3C",
          "Voltage_Range_V": "1.6-3.5 V vs Li/Li+",
          "Cycle_Number": null,
          "Frequency_Range_Hz": null,
          "AC_Amplitude_mV": null,
          "Data_Source": "text",
          "Test_Specimen": "ASLB with homogeneous cathode",
          "Note": "Power density at 0.3C"
        },
        {
          "Property_Name": "Power_Density",
          "Test_Condition": "At cathode level, 1C",
          "Battery_Configuration": "LTG₀.₂₅PSSe₀.₂ | Li₆PS₅Cl | Li-Si",
          "Value_Numeric": 506,
          "Value_Range": null,
          "Value_StdDev": null,
          "Unit": "W/kg",
          "Test_Temperature_K": 298.15,
          "Current_Density_mA_cm2": null,
          "C_Rate": "1C",
          "Voltage_Range_V": "1.6-3.5 V vs Li/Li+",
          "Cycle_Number": null,
          "Frequency_Range_Hz": null,
          "AC_Amplitude_mV": null,
          "Data_Source": "text",
          "Test_Specimen": "ASLB with homogeneous cathode",
          "Note": "Power density at 1C"
        },
        {
          "Property_Name": "Power_Density",
          "Test_Condition": "At cathode level, 10C",
          "Battery_Configuration": "LTG₀.₂₅PSSe₀.₂ | Li₆PS₅Cl | Li-Si",
          "Value_Numeric": 2680,
          "Value_Range": null,
          "Value_StdDev": null,
          "Unit": "W/kg",
          "Test_Temperature_K": 298.15,
          "Current_Density_mA_cm2": 10,
          "C_Rate": "10C",
          "Voltage_Range_V": "1.6-3.5 V vs Li/Li+",
          "Cycle_Number": null,
          "Frequency_Range_Hz": null,
          "AC_Amplitude_mV": null,
          "Data_Source": "text",
          "Test_Specimen": "ASLB with homogeneous cathode",
          "Note": "Remarkably high power density exceeding 2,680 W/kg at 10C"
        },
        {
          "Property_Name": "Coulombic_Efficiency",
          "Test_Condition": "At 2.5C with 8 mg/cm² loading",
          "Battery_Configuration": "LTG₀.₂₅PSSe₀.₂ | Li₆PS₅Cl | Li-Si",
          "Value_Numeric": 99.99,
          "Value_Range": null,
          "Value_StdDev": null,
          "Unit": "%",
          "Test_Temperature_K": 298.15,
          "Current_Density_mA_cm2": 2.5,
          "C_Rate": "2.5C",
          "Voltage_Range_V": "1.6-3.5 V vs Li/Li+",
          "Cycle_Number": 1000,
          "Frequency_Range_Hz": null,
          "AC_Amplitude_mV": null,
          "Data_Source": "text",
          "Test_Specimen": "ASLB with homogeneous cathode",
          "Note": "High Coulombic efficiency: 99.93% (100 cycles), 99.93% (600 cycles), 99.99% (1000 cycles)"
        },
        {
          "Property_Name": "Rate_Capability",
          "Test_Condition": "Various current densities at room temperature",
          "Battery_Configuration": "LTG₀.₂₅PSSe₀.₂ | Li₆PS₅Cl | Li-Si",
          "Value_Numeric": null,
          "Value_Range": null,
          "Value_StdDev": null,
          "Unit": "mAh/g",
          "Test_Temperature_K": 298.15,
          "Current_Density_mA_cm2": null,
          "C_Rate": "0.3C to 10C",
          "Voltage_Range_V": "1.6-3.5 V vs Li/Li+",
          "Cycle_Number": null,
          "Frequency_Range_Hz": null,
          "AC_Amplitude_mV": null,
          "Data_Source": "text",
          "Test_Specimen": "ASLB with homogeneous cathode",
          "Note": "Discharge capacities: 250 (0.5 mA/cm²), 234 (1 mA/cm²), 209 (2 mA/cm²), 177 (4.1 mA/cm²), 134 (8.2 mA/cm²) mAh/g. Excellent reversibility when returning to lower rates."
        },
        {
          "Property_Name": "Discharge_Capacity",
          "Test_Condition": "At -20°C, 0.25 mA/cm²",
          "Battery_Configuration": "LTG₀.₂₅PSSe₀.₂ | Li₆PS₅Cl | Li-Si",
          "Value_Numeric": 145,
          "Value_Range": null,
          "Value_StdDev": null,
          "Unit": "mAh/g",
          "Test_Temperature_K": 253.15,
          "Current_Density_mA_cm2": 0.25,
          "C_Rate": null,
          "Voltage_Range_V": "1.6-3.5 V vs Li/Li+",
          "Cycle_Number": 200,
          "Frequency_Range_Hz": null,
          "AC_Amplitude_mV": null,
          "Data_Source": "text",
          "Test_Specimen": "ASLB with homogeneous cathode",
          "Note": "Stable cycling at -20°C for over 200 cycles with 100% Coulombic efficiency"
        },
        {
          "Property_Name": "Discharge_Capacity",
          "Test_Condition": "At -30°C, 0.25 mA/cm²",
          "Battery_Configuration": "LTG₀.₂₅PSSe₀.₂ | Li₆PS₅Cl | Li-Si",
          "Value_Numeric": 62,
          "Value_Range": null,
          "Value_StdDev": null,
          "Unit": "mAh/g",
          "Test_Temperature_K": 243.15,
          "Current_Density_mA_cm2": 0.25,
          "C_Rate": null,
          "Voltage_Range_V": "1.6-3.5 V vs Li/Li+",
          "Cycle_Number": 600,
          "Frequency_Range_Hz": null,
          "AC_Amplitude_mV": null,
          "Data_Source": "text",
          "Test_Specimen": "ASLB with homogeneous cathode",
          "Note": "Steady operation at -30°C for over 600 cycles with 100% Coulombic efficiency"
        },
        {
          "Property_Name": "Discharge_Capacity",
          "Test_Condition": "At 80°C, 0.25 mA/cm²",
          "Battery_Configuration": "LTG₀.₂₅PSSe₀.₂ | Li₆PS₅Cl | Li-Si",
          "Value_Numeric": 170,
          "Value_Range": null,
          "Value_StdDev": null,
          "Unit": "mAh/g",
          "Test_Temperature_K": 353.15,
          "Current_Density_mA_cm2": 0.25,
          "C_Rate": null,
          "Voltage_Range_V": "1.6-3.5 V vs Li/Li+",
          "Cycle_Number": 100,
          "Frequency_Range_Hz": null,
          "AC_Amplitude_mV": null,
          "Data_Source": "text",
          "Test_Specimen": "ASLB with homogeneous cathode",
          "Note": "Stable operation at 80°C with 100% Coulombic efficiency after 100 cycles"
        }
      ]
    },
    {
      "Sample_ID": "NCM811_Reference",
      "Component_Type": "Cathode",
      "Gradient_Material": false,
      "Gradient_Group_ID": null,
      "Composition_Info": {
        "Role": "Reference",
        "Material_Name_Raw": "LiNi₀.₈Co₀.₁Mn₀.₁O₂ (NCM811) conventional layered oxide cathode",
        "Nominal_Composition": {
          "Composition_Type": null,
          "Elements_Normalized": null
        },
        "Measured_Composition": {
          "Composition_Type": null,
          "Elements_Normalized": null,
          "Measurement_Method": null
        },
        "Note": "Conventional layered oxide cathode material used as reference. Poor carrier transport capacity: Li+ conductivity 10⁻⁷–10⁻⁶ S/cm, electronic conductivity 10⁻⁶–10⁻⁴ S/cm. High Young's modulus (~180 GPa) and large volume change (>2.6%)."
      },
      "Process_Info": {
        "Process_Category": null,
        "Process_Text": {
          "original": "Conventional cathode active material used as reference for comparison.",
          "simplified": "Reference material."
        },
        "Equipment": null,
        "Key_Params": {
          "CAM_Loading_wt_pct": null
        }
      },
      "Microstructure_Info": {
        "Microstructure_Text": {
          "original": "Layered oxide structure. High Young's modulus (~180 GPa) and large volume change (>2.6%) during Li+ extraction/insertion.",
          "simplified": "Layered oxide with high modulus and large volume change."
        },
        "Main_Phase": "Layered NCM811 (R-3m)",
        "Advanced_Quantitative_Features": {
          "Young_Modulus_GPa": 180,
          "Volume_Change_pct": 2.6
        }
      },
      "Properties_Info": [
        {
          "Property_Name": "Ionic_Conductivity",
          "Test_Condition": "Room temperature",
          "Battery_Configuration": null,
          "Value_Numeric": null,
          "Value_Range": "10^-7 to 10^-6",
          "Value_StdDev": null,
          "Unit": "S/cm",
          "Test_Temperature_K": 298.15,
          "Data_Source": "text",
          "Note": "Poor Li+ conductivity compared to LTG₀.₂₅PSSe₀.₂ (0.2-0.66 mS/cm)"
        },
        {
          "Property_Name": "Electronic_Conductivity",
          "Test_Condition": "Room temperature",
          "Battery_Configuration": null,
          "Value_Numeric": null,
          "Value_Range": "10^-6 to 10^-4",
          "Value_StdDev": null,
          "Unit": "S/cm",
          "Test_Temperature_K": 298.15,
          "Data_Source": "text",
          "Note": "Poor electronic conductivity compared to LTG₀.₂₅PSSe₀.₂ (225-412 mS/cm)"
        }
      ]
    }
  ]
}
