Repository: Chenfan0206/hea-dataset

# Combining gradient structure and TRIP effect to produce austenite stainless steel with high strength and ductility

- 序号：001
- 方向：不锈钢方向
- 原始 PDF：`01_extracted_content/paper.pdf`
- 提取内容：`01_extracted_content/extracted.json`、`01_extracted_content/human_annotation.json`
- 图片目录：`02_images/figures/`
- 多模对齐目录：`03_multimodal_alignment/`
- 多模对齐状态：已匹配
- 图片记录数：10
- 图文候选对数：50

File: dataset/organized_75papers_dataset/papers/007__Zwitterionic Engineering of Vinylene-Linked Covalent Organic Frameworks for Superior Protonic Electrolytes/01_extracted_content/human_annotation.json
{
  "Paper_Metadata": {
    "Paper_Title": "Zwitterionic Engineering of Vinylene-Linked Covalent Organic Frameworks for Superior Protonic Electrolytes",
    "DOI": "10.1002/anie.7677012"
  },
  "items": [
    {
      "Sample_ID": "ZVCOF",
      "Component_Type": "Electrolyte",
      "Gradient_Material": false,
      "Gradient_Group_ID": null,
      "Composition_Info": {
        "Role": "Target",
        "Material_Name_Raw": "Zwitterionic vinylene-linked COF (ZVCOF) functionalized with sulfobetaine moieties",
        "Nominal_Composition": {
          "Composition_Type": null,
          "Elements_Normalized": null
        },
        "Measured_Composition": {
          "Composition_Type": null,
          "Elements_Normalized": null,
          "Measurement_Method": null
        },
        "Note": "Synthesized by Knoevenagel condensation between 1,3,5-tri(4-formylphenyl)triazine (TFPT) and N-sulfopropyl-2,4,6-trimethylpyridinium (SPTMP). Features sulfobetaine zwitterionic functionalities."
      },
      "Process_Info": {
        "Process_Category": "Knoevenagel condensation",
        "Process_Text": {
          "original": "ZVCOF was synthesized through a Knoevenagel condensation reaction between 1,3,5-tri(4-formylphenyl)triazine (TFPT) and N-sulfopropyl-2,4,6-trimethylpyridinium (SPTMP).",
          "simplified": "Knoevenagel condensation of TFPT and SPTMP to form vinylene-linked COF with sulfobetaine functionalities."
        },
        "Equipment": null,
        "Key_Params": {
          "Synthesis_Method": "Knoevenagel condensation",
          "Calcination_Temperature_K": null,
          "Calcination_Time_h": null,
          "Sintering_Temperature_K": null,
          "Sintering_Time_h": null,
          "Sintering_Pressure_MPa": null,
          "Heating_Rate_K_min": null,
          "Cooling_Medium": null,
          "Protective_Atmosphere": null,
          "Ball_Milling_Speed_rpm": null,
          "Ball_Milling_Time_h": null,
          "Ball_Milling_Medium": null,
          "Cold_Pressing_Pressure_MPa": null,
          "Stack_Pressure_MPa": null,
          "CAM_Particle_Size_um": null,
          "SE_Particle_Size_um": null,
          "Particle_Size_Ratio_Lambda": null,
          "CAM_Loading_wt_pct": null,
          "SE_Loading_wt_pct": null,
          "Conductor_Loading_wt_pct": null,
          "Cathode_Mass_mg": null,
          "Cathode_Area_cm2": null
        }
      },
      "Microstructure_Info": {
        "Microstructure_Text": {
          "original": "PXRD patterns revealed high crystallinity. Pawley refinement indicates eclipsed AA stacking model. Characteristic diffraction peaks at approximately 5.6°, 9.8°, 11.4°, 15.0°, and 26.0°, corresponding to (100), (110), (200), (210), and (001) crystal planes. N2 adsorption-desorption isotherms showed typical type I behavior, suggesting microporous structures. BET surface area: 502 m²/g, pore volume: 0.29 cm³/g, pore diameter: 1.3 nm.",
          "simplified": "Highly crystalline with eclipsed AA stacking. Characteristic PXRD peaks at 5.6°, 9.8°, 11.4°, 15.0°, 26.0°. Microporous with BET surface area 502 m²/g, pore volume 0.29 cm³/g, pore diameter 1.3 nm."
        },
        "Main_Phase": "Vinylene-linked COF (eclipsed AA stacking)",
        "Coating_Material": null,
        "Coating_Thickness_nm": null,
        "Percolation_Network_Qualitative": null,
        "Porosity_pct": null,
        "Relative_Density_pct": null,
        "Grain_Size_avg_um": null,
        "Grain_Boundary_Phase": null,
        "Secondary_Phase_Type": null,
        "Secondary_Phase_Volume_Fraction_pct": null,
        "Secondary_Phase_Size_avg_nm": null,
        "Advanced_Quantitative_Features": {
          "BET_Surface_Area_m2_g": 502,
          "Pore_Volume_cm3_g": 0.29,
          "Pore_Diameter_nm": 1.3
        }
      },
      "Properties_Info": [
        {
          "Property_Name": "Proton_Conductivity",
          "Test_Condition": "Pristine ZVCOF without PA loading",
          "Battery_Configuration": null,
          "Value_Numeric": 1e-08,
          "Value_Range": "10^-8 to 10^-5",
          "Value_StdDev": null,
          "Unit": "S/cm",
          "Test_Temperature_K": 298.15,
          "Current_Density_mA_cm2": null,
          "C_Rate": null,
          "Voltage_Range_V": null,
          "Cycle_Number": null,
          "Frequency_Range_Hz": null,
          "AC_Amplitude_mV": null,
          "Data_Source": "text",
          "Test_Specimen": null,
          "Note": "Poor conductivity due to insufficient proton sources"
        }
      ]
    },
    {
      "Sample_ID": "PA_ZVCOF_80",
      "Component_Type": "Electrolyte",
      "Gradient_Material": false,
      "Gradient_Group_ID": null,
      "Composition_Info": {
        "Role": "Target",
        "Material_Name_Raw": "Phosphoric acid-modified ZVCOF (PA@ZVCOF-80) with 80 wt% PA loading",
        "Nominal_Composition": {
          "Composition_Type": "wt%",
          "Elements_Normalized": null
        },
        "Measured_Composition": {
          "Composition_Type": null,
          "Elements_Normalized": null,
          "Measurement_Method": null
        },
        "Note": "PA incorporated into ZVCOF by mechanically grinding. 80 wt% PA loading. Maintains solid-state morphology. Highest proton conductivity among all COF-based electrolytes under ambient conditions."
      },
      "Process_Info": {
        "Process_Category": "Mechanical grinding",
        "Process_Text": {
          "original": "Phosphoric acid (PA) was incorporated into the COFs by mechanically grinding the COFs with varying amounts of PA, resulting in a series of composites denoted as PA@ZVCOF-X (X = 40, 60, and 80, representing the mass percentage of PA).",
          "simplified": "Mechanical grinding of ZVCOF with phosphoric acid to achieve 80 wt% PA loading."
        },
        "Equipment": null,
        "Key_Params": {
          "Synthesis_Method": "Mechanical grinding",
          "PA_Loading_wt_pct": 80
        }
      },
      "Microstructure_Info": {
        "Microstructure_Text": {
          "original": "PXRD analysis revealed diminished crystallinity with PA loading. Upon removal of PA via washing, diffraction patterns were restored, confirming structural robustness. N2 adsorption-desorption measurements showed very low BET surface area (9.6–26.3 m²/g) and pore volume (0.001–0.01 cm³/g), suggesting negligible residual porosity upon PA loading. FT-IR spectra displayed new absorption bands at 990 and 493 cm⁻¹ corresponding to P=O bonds, confirming PA presence.",
          "simplified": "Diminished crystallinity with PA loading but structural robustness confirmed. Very low BET surface area (9.6-26.3 m²/g) and pore volume (0.001-0.01 cm³/g). P=O bonds confirmed by FT-IR."
        },
        "Main_Phase": "PA-impregnated ZVCOF",
        "Advanced_Quantitative_Features": {
          "BET_Surface_Area_m2_g": 26.3,
          "Pore_Volume_cm3_g": 0.01
        }
      },
      "Properties_Info": [
        {
          "Property_Name": "Proton_Conductivity",
          "Test_Condition": "Ambient conditions (298 K)",
          "Battery_Configuration": null,
          "Value_Numeric": 0.0534,
          "Value_Range": null,
          "Value_StdDev": null,
          "Unit": "S/cm",
          "Test_Temperature_K": 298.15,
          "Current_Density_mA_cm2": null,
          "C_Rate": null,
          "Voltage_Range_V": null,
          "Cycle_Number": null,
          "Frequency_Range_Hz": null,
          "AC_Amplitude_mV": null,
          "Data_Source": "text",
          "Test_Specimen": null,
          "Note": "Highest proton conductivity among all reported COF-based protonic electrolytes under ambient conditions"
        },
        {
          "Property_Name": "Proton_Conductivity",
          "Test_Condition": "Elevated temperature (373 K)",
          "Battery_Configuration": null,
          "Value_Numeric": 0.161,
          "Value_Range": null,
          "Value_StdDev": null,
          "Unit": "S/cm",
          "Test_Temperature_K": 373.15,
          "Current_Density_mA_cm2": null,
          "C_Rate": null,
          "Voltage_Range_V": null,
          "Cycle_Number": null,
          "Frequency_Range_Hz": null,
          "AC_Amplitude_mV": null,
          "Data_Source": "text",
          "Test_Specimen": null,
          "Note": "High temperature proton conductivity"
        },
        {
          "Property_Name": "Proton_Conductivity",
          "Test_Condition": "Peak conductivity (413 K)",
          "Battery_Configuration": null,
          "Value_Numeric": 0.179,
          "Value_Range": null,
          "Value_StdDev": null,
          "Unit": "S/cm",
          "Test_Temperature_K": 413.15,
          "Current_Density_mA_cm2": null,
          "C_Rate": null,
          "Voltage_Range_V": null,
          "Cycle_Number": null,
          "Frequency_Range_Hz": null,
          "AC_Amplitude_mV": null,
          "Data_Source": "text",
          "Test_Specimen": null,
          "Note": "Peak proton conductivity at 413 K"
        },
        {
          "Property_Name": "Activation_Energy",
          "Test_Condition": "From Arrhenius plot",
          "Battery_Configuration": null,
          "Value_Numeric": 0.12,
          "Value_Range": "0.12-0.15",
          "Value_StdDev": null,
          "Unit": "eV",
          "Test_Temperature_K": null,
          "Current_Density_mA_cm2": null,
          "C_Rate": null,
          "Voltage_Range_V": null,
          "Cycle_Number": null,
          "Frequency_Range_Hz": null,
          "AC_Amplitude_mV": null,
          "Data_Source": "text",
          "Test_Specimen": null,
          "Note": "Low activation energy (< 0.4 eV) indicates Grotthuss-type hopping mechanism"
        },
        {
          "Property_Name": "Voltage_Window",
          "Test_Condition": "Electrochemical stability window",
          "Battery_Configuration": null,
          "Value_Numeric": 2.7,
          "Value_Range": null,
          "Value_StdDev": null,
          "Unit": "V",
          "Test_Temperature_K": 298.15,
          "Current_Density_mA_cm2": null,
          "C_Rate": null,
          "Voltage_Range_V": null,
          "Cycle_Number": null,
          "Frequency_Range_Hz": null,
          "AC_Amplitude_mV": null,
          "Data_Source": "text",
          "Test_Specimen": null,
          "Note": "Wide electrochemical stability window (2.7 V), significantly wider than 1.7 V for 5.0 M PA aqueous solution"
        }
      ]
    },
    {
      "Sample_ID": "PA_NVCOF_60",
      "Component_Type": "Electrolyte",
      "Gradient_Material": false,
      "Gradient_Group_ID": null,
      "Composition_Info": {
        "Role": "Reference",
        "Material_Name_Raw": "Phosphoric acid-modified NVCOF (PA@NVCOF-60) with 60 wt% PA loading",
        "Nominal_Composition": {
          "Composition_Type": "wt%",
          "Elements_Normalized": null
        },
        "Measured_Composition": {
          "Composition_Type": null,
          "Elements_Normalized": null,
          "Measurement_Method": null
        },
        "Note": "Non-zwitterionic counterpart synthesized from TFPT and 2,4,6-trimethylpyridine (TMP). 60 wt% PA loading. Shows inferior proton conductivity compared to zwitterionic ZVCOF."
      },
      "Process_Info": {
        "Process_Category": "Mechanical grinding",
        "Process_Text": {
          "original": "NVCOF synthesized by Knoevenagel condensation between TFPT and TMP. PA incorporated by mechanical grinding.",
          "simplified": "Mechanical grinding of NVCOF with phosphoric acid to achieve 60 wt% PA loading."
        },
        "Equipment": null,
        "Key_Params": {
          "Synthesis_Method": "Knoevenagel condensation + mechanical grinding",
          "PA_Loading_wt_pct": 60
        }
      },
      "Microstructure_Info": {
        "Microstructure_Text": {
          "original": "BET surface area: 937 m²/g, pore volume: 0.32 cm³/g, pore diameter: 1.7 nm for pristine NVCOF. With PA loading, similar low surface area and pore volume as ZVCOF composites.",
          "simplified": "Pristine NVCOF has higher BET surface area (937 m²/g) than ZVCOF. With PA loading, similar porosity reduction observed."
        },
        "Main_Phase": "PA-impregnated NVCOF",
        "Advanced_Quantitative_Features": {
          "BET_Surface_Area_m2_g": 937,
          "Pore_Volume_cm3_g": 0.32,
          "Pore_Diameter_nm": 1.7
        }
      },
      "Properties_Info": [
        {
          "Property_Name": "Proton_Conductivity",
          "Test_Condition": "Ambient conditions",
          "Battery_Configuration": null,
          "Value_Numeric": null,
          "Value_Range": "10^-6 to 10^-4",
          "Value_StdDev": null,
          "Unit": "S/cm",
          "Test_Temperature_K": 298.15,
          "Data_Source": "text",
          "Note": "PA@NVCOF-40 shows conductivities 10^-6 to 10^-4 S/cm. PA@NVCOF-60 shows 2-3 orders of magnitude improvement but still significantly lower than PA@ZVCOF."
        },
        {
          "Property_Name": "Activation_Energy",
          "Test_Condition": "From Arrhenius plot",
          "Battery_Configuration": null,
          "Value_Numeric": 0.22,
          "Value_Range": null,
          "Value_StdDev": null,
          "Unit": "eV",
          "Test_Temperature_K": null,
          "Data_Source": "text",
          "Note": "Higher activation energy (0.22 eV for PA@NVCOF-60) compared to PA@ZVCOF (0.12-0.15 eV), suggesting less efficient proton-transfer process"
        }
      ]
    },
    {
      "Sample_ID": "SSPB_MoO3_HVHCF_PAZVCOF80",
      "Component_Type": "Composite_Cathode",
      "Gradient_Material": false,
      "Gradient_Group_ID": null,
      "Composition_Info": {
        "Role": "Target",
        "Material_Name_Raw": "Solid-state proton battery: MoO3 anode / PA@ZVCOF-80 electrolyte / H-VHCF cathode",
        "Nominal_Composition": {
          "Composition_Type": null,
          "Elements_Normalized": null
        },
        "Measured_Composition": {
          "Composition_Type": null,
          "Elements_Normalized": null,
          "Measurement_Method": null
        },
        "Note": "Prototype solid-state proton battery assembled with PA@ZVCOF-80 electrolyte membrane (with 4 wt% PTFE binder), MoO3 anode, and vanadium hexacyanoferrate (H-VHCF) cathode."
      },
      "Process_Info": {
        "Process_Category": "Membrane fabrication and cell assembly",
        "Process_Text": {
          "original": "PA@ZVCOF-80 was mixed with a small amount (4 wt%) of polytetrafluoroethylene (PTFE) binder and processed into a membrane by rolling. The resulting membrane exhibits remarkable thermal stability, good mechanical flexibility, and can be easily bent or crimped without damage. SEM analysis discloses a dense and homogeneous morphology, with an overall thickness of approximately 100 μm. Prototype solid-state proton batteries were assembled by integrating the electrolyte membrane with a MoO3 anode and a Prussian blue analogue (vanadium hexacyanoferrate, H-VHCF) cathode.",
          "simplified": "PA@ZVCOF-80 mixed with 4 wt% PTFE binder, rolled into membrane (~100 μm thickness). Cell assembled with MoO3 anode and H-VHCF cathode."
        },
        "Equipment": null,
        "Key_Params": {
          "Synthesis_Method": "Rolling with PTFE binder",
          "PTFE_Loading_wt_pct": 4,
          "Electrode_Thickness_um": 100
        }
      },
      "Microstructure_Info": {
        "Microstructure_Text": {
          "original": "SEM analysis discloses a dense and homogeneous morphology. EDS mapping certifies homogeneous distribution of N, O, S, F, and P elements.",
          "simplified": "Dense and homogeneous morphology. Homogeneous distribution of N, O, S, F, P elements confirmed by EDS."
        },
        "Main_Phase": "PA-impregnated ZVCOF with PTFE binder",
        "Advanced_Quantitative_Features": {}
      },
      "Properties_Info": [
        {
          "Property_Name": "Specific_Capacity",
          "Test_Condition": "At 1.0 A/g current density",
          "Battery_Configuration": "MoO3 | PA@ZVCOF-80 | H-VHCF",
          "Value_Numeric": 108.5,
          "Value_Range": null,
          "Value_StdDev": null,
          "Unit": "mAh/g",
          "Test_Temperature_K": 298.15,
          "Current_Density_mA_cm2": null,
          "C_Rate": null,
          "Voltage_Range_V": null,
          "Cycle_Number": null,
          "Frequency_Range_Hz": null,
          "AC_Amplitude_mV": null,
          "Data_Source": "text",
          "Test_Specimen": "Solid-state proton battery",
          "Note": "Record-high specific capacity among all reported solid-state proton batteries"
        },
        {
          "Property_Name": "Rate_Catebability",
          "Test_Condition": "Various current densities",
          "Battery_Configuration": "MoO3 | PA@ZVCOF-80 | H-VHCF",
          "Value_Numeric": null,
          "Value_Range": null,
          "Value_StdDev": null,
          "Unit": "mAh/g",
          "Test_Temperature_K": 298.15,
          "Current_Density_mA_cm2": null,
          "C_Rate": null,
          "Voltage_Range_V": null,
          "Cycle_Number": null,
          "Frequency_Range_Hz": null,
          "AC_Amplitude_mV": null,
          "Data_Source": "text",
          "Test_Specimen": "Solid-state proton battery",
          "Note": "Reversible specific capacities: 108.5 (1.0 A/g), 98.6 (2.0 A/g), 92.6 (3.0 A/g), 88.3 (4.0 A/g), 84.3 (5.0 A/g) mAh/g"
        },
        {
          "Property_Name": "Capacity_Retention",
          "Test_Condition": "After 2000 cycles at 1.0 A/g",
          "Battery_Configuration": "MoO3 | PA@ZVCOF-80 | H-VHCF",
          "Value_Numeric": 90,
          "Value_Range": null,
          "Value_StdDev": null,
          "Unit": "%",
          "Test_Temperature_K": 298.15,
          "Current_Density_mA_cm2": null,
          "C_Rate": null,
          "Voltage_Range_V": null,
          "Cycle_Number": 2000,
          "Frequency_Range_Hz": null,
          "AC_Amplitude_mV": null,
          "Data_Source": "text",
          "Test_Specimen": "Solid-state proton battery",
          "Note": "Excellent cycling durability with 90% capacity retention after 2000 cycles"
        },
        {
          "Property_Name": "Coulombic_Efficiency",
          "Test_Condition": "At 1.0 A/g",
          "Battery_Configuration": "MoO3 | PA@ZVCOF-80 | H-VHCF",
          "Value_Numeric": 98.9,
          "Value_Range": null,
          "Value_StdDev": null,
          "Unit": "%",
          "Test_Temperature_K": 298.15,
          "Current_Density_mA_cm2": null,
          "C_Rate": null,
          "Voltage_Range_V": null,
          "Cycle_Number": null,
          "Frequency_Range_Hz": null,
          "AC_Amplitude_mV": null,
          "Data_Source": "text",
          "Test_Specimen": "Solid-state proton battery",
          "Note": "High Coulombic efficiency maintained during cycling"
        },
        {
          "Property_Name": "Proton_Diffusion_Coefficient",
          "Test_Condition": "GITT analysis during charge-discharge cycles",
          "Battery_Configuration": "MoO3 | PA@ZVCOF-80 | H-VHCF",
          "Value_Numeric": null,
          "Value_Range": "10^-9 to 10^-6",
          "Value_StdDev": null,
          "Unit": "cm²/s",
          "Test_Temperature_K": 298.15,
          "Current_Density_mA_cm2": null,
          "C_Rate": null,
          "Voltage_Range_V": null,
          "Cycle_Number": null,
          "Frequency_Range_Hz": null,
          "AC_Amplitude_mV": null,
          "Data_Source": "text",
          "Test_Specimen": "Solid-state proton battery",
          "Note": "Fast proton reaction kinetics indicated by high proton diffusion coefficient"
        }
      ]
    }
  ]
}

File: dataset/organized_75papers_dataset/papers/007__Zwitterionic Engineering of Vinylene-Linked Covalent Organic Frameworks for Superior Protonic Electrolytes/03_multimodal_alignment/embedding_index.json
{"image_embeddings": {"token_ids": ["paper::chart_0000", "paper::chart_0001", "paper::chart_0002", "paper::chart_0003", "paper::image_0004"]}, "sentence_embeddings": {"token_ids": ["paper::sent::105", "paper::sent::109", "paper::sent::111", "paper::sent::115", "paper::sent::116", "paper::sent::117", "paper::sent::129", "paper::sent::138", "paper::sent::153", "paper::sent::158", "paper::sent::165", "paper::sent::26", "paper::sent::47", "paper::sent::61", "paper::sent::64", "paper::sent::71", "paper::sent::80", "paper::sent::81", "paper::sent::82", "paper::sent::88"]}}

File: dataset/organized_75papers_dataset/papers/007__Zwitterionic Engineering of Vinylene-Linked Covalent Organic Frameworks for Superior Protonic Electrolytes/03_multimodal_alignment/metadata.json
{
  "paper_dir": "刘尚宇_储能材料模型-COF固态电解质",
  "figures": 5,
  "direct_pairs": 5,
  "topk_pairs": 25,
  "sentences": 20
}

File: dataset/organized_75papers_dataset/papers/008__Impact of the Solid Electrolyte Particle Size Distribution in Sulfide-Based Solid-State Battery Composites/01_extracted_content/extracted.json (part 1 of 2)
{
  "Paper_Metadata": {
    "Paper_Title": "Impact of the Solid Electrolyte Particle Size Distribution in Sulfide-Based Solid-State Battery Composites",
    "DOI": null,
    "Note": "DOI not found in OCR text"
  },
  "Paper_Routing": {
    "base_material": "Ceramics_Inorganic",
    "application": "Functional",
    "research_paradigm": "Hybrid",
    "Supplements_Loaded": [
      "directions/base/Ceramics_Inorganic.txt",
      "directions/application/Functional.txt",
      "directions/paradigm/Hybrid.txt",
      "directions/domain/Battery.txt"
    ],
    "Patch_Tags": [
      "Battery",
      "Interface_Dominated"
    ],
    "Needs_Mixed_Routing_Check": false,
    "Mixed_Signals": []
  },
  "items": [
    {
      "Item_ID": "1",
      "Sample_ID": "Li6PS5Cl-S",
      "Role": "Target",
      "Data_Nature": "Experimental",
      "base_material": "Ceramics_Inorganic",
      "application": "Functional",
      "research_paradigm": "Hybrid",
      "Patch_Tags": [
        "Battery",
        "Interface_Dominated"
      ],
      "Gradient_Material": false,
      "Raw_Evidence_Span": [
        "Section 2: Results and Discussion, Figure 2, Section 4: Experimental Section - Synthesis of Solid Electrolyte"
      ],
      "Extracted_Data": {
        "Composition": {
          "Material_Category": "Solid electrolyte (catholyte)",
          "Material_Name_Raw": "Li6PS5Cl",
          "Stoichiometry": "Li6PS5Cl",
          "Source": "AMG Lithium"
        },
        "Processing": {
          "Process_Text": {
            "original": "Li6PS5Cl (provided by AMG Lithium) was used as a catholyte. The analysis of the particle sizes was performed with a static laser diffraction particle size analyzer from Sympatec Helos.",
            "simplified": "Commercial Li6PS5Cl from AMG Lithium, used as received with different particle size distributions"
          },
          "Equipment": [
            {
              "Name": "Sympatec Helos static laser diffraction particle size analyzer",
              "Category": "Characterization"
            },
            {
              "Name": "STOE StadiP diffractometer",
              "Category": "Characterization",
              "Note": "XRD (Cu-Kα) and PDF (Ag Kα₁) analysis; described in X-Ray Diffraction and PDF Analyses sections"
            },
            {
              "Name": "Carl Zeiss AURIGA CrossBeam workstation",
              "Category": "Characterization",
              "Note": "SEM/EDS; described in Scanning Electron Microscopy section"
            },
            {
              "Name": "TOPAS Academic V7",
              "Category": "Software",
              "Note": "Small box modeling for PDF analysis"
            }
          ]
        },
        "Structure": {
          "Structure_Text": {
            "original": "Powder X-ray diffraction indicates phase purity of the Li6PS5Cl and no differences in the average structure and lattice parameters can be found for the different particle sizes. Pair distribution function analyses show no difference in the local structure or coherency despite the different particle sizes.",
            "simplified": "Phase-pure Li6PS5Cl argyrodite with no structural differences across particle sizes"
          },
          "Particle_Size_Distribution": {
            "D50_um": 4,
            "Original_Values": "D50 = 4 μm",
            "Size_Designation": "S"
          },
          "Crystalline_Phases": [
            {
              "Phase_Name": "argyrodite Li6PS5Cl",
              "Crystal_Structure": "cubic",
              "Phase_Purity": "phase-pure (by XRD)"
            }
          ],
          "Microstructure_Features": "No impact of particle size on the average and local structure confirmed by XRD, PDF, and Raman spectroscopy"
        },
        "Properties": [
          {
            "Property_Type": "Ionic_Conductivity",
            "Value": 0.0022,
            "Unit": "S cm⁻¹",
            "Original_Values": "2.2 mS cm⁻¹",
            "Test_Temperature_K": 298.15,
            "Test_Condition": {
              "Measurement_Method": "EIS",
              "Cell_Configuration": "blocking electrode",
              "Equivalent_Circuit": "R-CPE"
            },
            "Data_Source": "text",
            "Note": "Room temperature; same for all Li6PS5Cl samples except 20 μm variant"
          }
        ]
      }
    },
    {
      "Item_ID": "2",
      "Sample_ID": "Li6PS5Cl-M",
      "Role": "Variant",
      "Data_Nature": "Experimental",
      "base_material": "Ceramics_Inorganic",
      "application": "Functional",
      "research_paradigm": "Hybrid",
      "Patch_Tags": [
        "Battery",
        "Interface_Dominated"
      ],
      "Gradient_Material": false,
      "Raw_Evidence_Span": [
        "Section 2: Results and Discussion, Figure 2"
      ],
      "Extracted_Data": {
        "Composition": {
          "Material_Category": "Solid electrolyte (catholyte)",
          "Material_Name_Raw": "Li6PS5Cl",
          "Stoichiometry": "Li6PS5Cl",
          "Source": "AMG Lithium"
        },
        "Processing": {
          "Process_Text": {
            "original": "Li6PS5Cl (provided by AMG Lithium) was used as a catholyte.",
            "simplified": "Commercial Li6PS5Cl from AMG Lithium, used as received with different particle size distributions"
          },
          "Equipment": [
            {
              "Name": "Sympatec Helos static laser diffraction particle size analyzer",
              "Category": "Characterization",
              "Note": "Shared characterization; Section 4 describes particle size analysis for all Li6PS5Cl variants"
            },
            {
              "Name": "STOE StadiP diffractometer",
              "Category": "Characterization",
              "Note": "Shared characterization; XRD section describes setup for all Li6PS5Cl variants"
            },
            {
              "Name": "Carl Zeiss AURIGA CrossBeam workstation",
              "Category": "Characterization",
              "Note": "Shared characterization; SEM section states Li6PS5Cl samples analyzed"
            },
            {
              "Name": "TOPAS Academic V7",
              "Category": "Software",
              "Note": "Shared; PDF analysis section describes small box modeling for all Li6PS5Cl"
            }
          ]
        },
        "Structure": {
          "Structure_Text": {
            "original": "Powder X-ray diffraction indicates phase purity of the Li6PS5Cl and no differences in the average structure and lattice parameters can be found for the different particle sizes. Pair distribution function analyses show no difference in the local structure or coherency despite the different particle sizes.",
            "simplified": "Same structure as Li6PS5Cl-S; phase-pure argyrodite with no structural differences across particle sizes",
            "Note": "Shared with Item 1; paper states no structural differences across particle sizes (Section 2)"
          },
          "Particle_Size_Distribution": {
            "D50_um": 11,
            "Original_Values": "D50 = 11 μm",
            "Size_Designation": "M"
          },
          "Crystalline_Phases": [
            {
              "Phase_Name": "argyrodite Li6PS5Cl",
              "Crystal_Structure": "cubic",
              "Phase_Purity": "phase-pure (by XRD)",
              "Note": "Same phase purity as Item 1; paper states no structural differences across particle sizes"
            }
          ]
        },
        "Properties": [
          {
            "Property_Type": "Ionic_Conductivity",
            "Value": 0.0022,
            "Unit": "S cm⁻¹",
            "Original_Values": "2.2 mS cm⁻¹",
            "Test_Temperature_K": 298.15,
            "Test_Condition": {
              "Measurement_Method": "EIS",
              "Cell_Configuration": "blocking electrode",
              "Equivalent_Circuit": "R-CPE"
            },
            "Data_Source": "text",
            "Note": "Room temperature; same as S, XL variants"
          }
        ]
      }
    },
    {
      "Item_ID": "3",
      "Sample_ID": "Li6PS5Cl-L",
      "Role": "Variant",
      "Data_Nature": "Experimental",
      "base_material": "Ceramics_Inorganic",
      "application": "Functional",
      "research_paradigm": "Hybrid",
      "Patch_Tags": [
        "Battery",
        "Interface_Dominated"
      ],
      "Gradient_Material": false,
      "Raw_Evidence_Span": [
        "Section 2: Results and Discussion, Figure 2"
      ],
      "Extracted_Data": {
        "Composition": {
          "Material_Category": "Solid electrolyte (catholyte)",
          "Material_Name_Raw": "Li6PS5Cl",
          "Stoichiometry": "Li6PS5Cl",
          "Source": "AMG Lithium"
        },
        "Processing": {
          "Process_Text": {
            "original": "Li6PS5Cl (provided by AMG Lithium) was used as a catholyte.",
            "simplified": "Commercial Li6PS5Cl from AMG Lithium, used as received with different particle size distributions"
          },
          "Equipment": [
            {
              "Name": "Sympatec Helos static laser diffraction particle size analyzer",
              "Category": "Characterization",
              "Note": "Shared characterization; Section 4 describes particle size analysis for all Li6PS5Cl variants"
            },
            {
              "Name": "STOE StadiP diffractometer",
              "Category": "Characterization",
              "Note": "Shared characterization; XRD section describes setup for all Li6PS5Cl variants"
            },
            {
              "Name": "Carl Zeiss AURIGA CrossBeam workstation",
              "Category": "Characterization",
              "Note": "Shared characterization; SEM section states Li6PS5Cl samples analyzed"
            },
            {
              "Name": "TOPAS Academic V7",
              "Category": "Software",
              "Note": "Shared; PDF analysis section describes small box modeling for all Li6PS5Cl"
            }
          ]
        },
        "Structure": {
          "Structure_Text": {
            "original": "Powder X-ray diffraction indicates phase purity of the Li6PS5Cl and no differences in the average structure and lattice parameters can be found for the different particle sizes. Pair distribution function analyses show no difference in the local structure or coherency despite the different particle sizes.",
            "simplified": "Same structure as Li6PS5Cl-S; phase-pure argyrodite with no structural differences across particle sizes",
            "Note": "Shared with Item 1; paper states no structural differences across particle sizes (Section 2)"
          },
          "Particle_Size_Distribution": {
            "D50_um": 20,
            "Original_Values": "D50 = 20 μm",
            "Size_Designation": "L"
          },
          "Crystalline_Phases": [
            {
              "Phase_Name": "argyrodite Li6PS5Cl",
              "Crystal_Structure": "cubic",
              "Phase_Purity": "phase-pure (by XRD)",
              "Note": "Same phase purity as Item 1; paper states no structural differences across particle sizes"
            }
          ]
        },
        "Properties": [
          {
            "Property_Type": "Ionic_Conductivity",
            "Value": 0.0028,
            "Unit": "S cm⁻¹",
            "Original_Values": "2.8 mS cm⁻¹",
            "Test_Temperature_K": 298.15,
            "Test_Condition": {
              "Measurement_Method": "EIS",
              "Cell_Configuration": "blocking electrode",
              "Equivalent_Circuit": "R-CPE"
            },
            "Data_Source": "text",
            "Note": "Room temperature; the only exception with higher conductivity, within measurement and sample uncertainty"
          }
        ]
      }
    },
    {
      "Item_ID": "4",
      "Sample_ID": "Li6PS5Cl-XL",
      "Role": "Variant",
      "Data_Nature": "Experimental",
      "base_material": "Ceramics_Inorganic",
      "application": "Functional",
      "research_paradigm": "Hybrid",
      "Patch_Tags": [
        "Battery",
        "Interface_Dominated"
      ],
      "Gradient_Material": false,
      "Raw_Evidence_Span": [
        "Section 2: Results and Discussion, Figure 2"
      ],
      "Extracted_Data": {
        "Composition": {
          "Material_Category": "Solid electrolyte (catholyte)",
          "Material_Name_Raw": "Li6PS5Cl",
          "Stoichiometry": "Li6PS5Cl",
          "Source": "AMG Lithium"
        },
        "Processing": {
          "Process_Text": {
            "original": "Li6PS5Cl (provided by AMG Lithium) was used as a catholyte.",
            "simplified": "Commercial Li6PS5Cl from AMG Lithium, used as received with different particle size distributions"
          },
          "Equipment": [
            {
              "Name": "Sympatec Helos static laser diffraction particle size analyzer",
              "Category": "Characterization",
              "Note": "Shared characterization; Section 4 describes particle size analysis for all Li6PS5Cl variants"
            },
            {
              "Name": "STOE StadiP diffractometer",
              "Category": "Characterization",
              "Note": "Shared characterization; XRD section describes setup for all Li6PS5Cl variants"
            },
            {
              "Name": "Carl Zeiss AURIGA CrossBeam workstation",
              "Category": "Characterization",
              "Note": "Shared characterization; SEM section states Li6PS5Cl samples analyzed"
            },
            {
              "Name": "TOPAS Academic V7",
              "Category": "Software",
              "Note": "Shared; PDF analysis section describes small box modeling for all Li6PS5Cl"
            }
          ]
        },
        "Structure": {
          "Structure_Text": {
            "original": "Powder X-ray diffraction indicates phase purity of the Li6PS5Cl and no differences in the average structure and lattice parameters can be found for the different particle sizes. Pair distribution function analyses show no difference in the local structure or coherency despite the different particle sizes.",
            "simplified": "Same structure as Li6PS5Cl-S; phase-pure argyrodite with no structural differences across particle sizes",
            "Note": "Shared with Item 1; paper states no structural differences across particle sizes (Section 2)"
          },
          "Particle_Size_Distribution": {
            "D50_um": 40,
            "Original_Values": "D50 = 40 μm",
            "Size_Designation": "XL"
          },
          "Crystalline_Phases": [
            {
              "Phase_Name": "argyrodite Li6PS5Cl",
              "Crystal_Structure": "cubic",
              "Phase_Purity": "phase-pure (by XRD)",
              "Note": "Same phase purity as Item 1; paper states no structural differences across particle sizes"
            }
          ]
        },
        "Properties": [
          {
            "Property_Type": "Ionic_Conductivity",
            "Value": 0.0022,
            "Unit": "S cm⁻¹",
            "Original_Values": "2.2 mS cm⁻¹",
            "Test_Temperature_K": 298.15,
            "Test_Condition": {
              "Measurement_Method": "EIS",
              "Cell_Configuration": "blocking electrode",
              "Equivalent_Circuit": "R-CPE"
            },
            "Data_Source": "text",
            "Note": "Room temperature; same as S, M variants"
          }
        ]
      }
    },
    {
      "Item_ID": "5",
      "Sample_ID": "Li5.5PS4.5Cl1.5-separator",
      "Role": "Comparator",
      "Data_Nature": "Experimental",
      "base_material": "Ceramics_Inorganic",
      "application": "Functional",
      "research_paradigm": "Hybrid",
      "Patch_Tags": [
        "Battery",
        "Interface_Dominated"
      ],
      "Gradient_Material": false,
      "Raw_Evidence_Span": [
        "Section 4: Experimental Section - Synthesis of Solid Electrolyte"
      ],
      "Extracted_Data": {
        "Composition": {
          "Material_Category": "Solid electrolyte (separator)",
          "Material_Name_Raw": "Li5.5PS4.5Cl1.5",
          "Stoichiometry": "Li5.5PS4.5Cl1.5",
          "Battery_Composition": {
            "Component_Type": "Separator"
          },
          "Precursors": {
            "LiCl": "stoichiometric amount (anhydrous, Alfa Aesar, 99%)",
            "Li2S": "stoichiometric amount (Alfa Aesar, 99.99%)",
            "P2S5": "stoichiometric amount (Sigma)"
          }
        },
        "Processing": {
          "Process_Text": {
            "original": "Li5.5PS4.5Cl1.5 was synthesized by a solid-state synthesis route. A stoichiometric amount of lithium chloride LiCl (anhydrous, Alfa Aesar, 99%) was hand-ground with a mortar and pestle for 15 min. Lithium sulfide (Li2S, Alfa Aesar, 99.99%) and diphosphorus pentasulfide (P2S5, Sigma) were added and ground for another 15 min. The resulting mixture was densified into pellets and put in a silica ampoule with a carbon coating, which was then sealed under a vacuum. In the first reaction step, the ampoule was kept in the furnace for 72 h at 450 °C at a heating rate of 100 °C h⁻¹, followed by natural cooling. The ampoule was then opened, and the obtained pellets were hand-grounded for 15 min. The powder was pressed into pellets again and the first reaction step was repeated.",
            "simplified": "Two-step solid-state synthesis: hand grinding precursors → pelletize → seal in carbon-coated silica ampoule under vacuum → heat at 450 °C for 72 h (100 °C/h ramp) → natural cooling → regrind and repeat"
          },
          "Key_Params": {
            "Stage1": {
              "Description": "Precursor grinding",
              "Duration_min": 15
            },
            "Stage2": {
              "Description": "Additional grinding with all precursors",
              "Duration_min": 15
            },
            "Stage3": {
              "Description": "First heat treatment",
              "Temperature_K": 723.15,
              "Original_Temperature": "450 °C",
              "Duration_h": 72,
              "Heating_Rate_C_per_h": 100,
              "Atmosphere": "sealed silica ampoule under vacuum, carbon-coated",
              "Cooling": "natural cooling"
            },
            "Stage4": {
              "Description": "Intermediate grinding",
              "Duration_min": 15
            },
            "Stage5": {
              "Description": "Second heat treatment (repeat of Stage3)",
              "Temperature_K": 723.15,
              "Original_Temperature": "450 °C",
              "Duration_h": 72,
              "Heating_Rate_C_per_h": 100,
              "Atmosphere": "sealed silica ampoule under vacuum, carbon-coated",
              "Cooling": "natural cooling"
            }
          },
          "Equipment": [
            {
              "Name": "mortar and pestle",
              "Category": "Preparation"
            },
            {
              "Name": "furnace",
              "Category": "Preparation"
            },
            {
              "Name": "silica ampoule with carbon coating",
              "Category": "Preparation"
            },
            {
              "Name": "STOE StadiP diffractometer",
              "Category": "Characterization",
              "Note": "XRD for phase verification after synthesis"
            }
          ]
        },
        "Structure": {
          "Structure_Text": {
            "original": "After the second heating step, the pellets were ground, and the powder was characterized with X-ray diffraction.",
            "simplified": "XRD characterization performed after synthesis; specific phase results not reported in text"
          }
        },
        "Properties": [
          {
            "Property_Type": "Ionic_Conductivity",
            "Value": 0.008,
            "Unit": "S cm⁻¹",
            "Original_Values": "8 mS cm⁻¹",
            "Test_Temperature_K": 298.15,
            "Data_Source": "text",
            "Note": "Room temperature; used as separator because of high conductivity ensuring low separator resistance"
          }
        ]
      }
    },
    {
      "Item_ID": "6",
      "Sample_ID": "NCM811",
      "Role": "Comparator",
      "Data_Nature": "Experimental",
      "base_material": "Ceramics_Inorganic",
      "application": "Functional",
      "research_paradigm": "Hybrid",
      "Patch_Tags": [
        "Battery",
        "Interface_Dominated"
      ],
      "Gradient_Material": false,
      "Raw_Evidence_Span": [
        "Section 4: Experimental Section - Preparation of Electrode Composites"
      ],
      "Extracted_Data": {
        "Composition": {
          "Material_Category": "Cathode active material (CAM)",
          "Material_Name_Raw": "LiNi0.83Co0.11Mn0.06O2 (NCM811)",
          "Stoichiometry": "LiNi0.83Co0.11Mn0.06O2",
          "Source": "MSE supplies"
        },
        "Processing": {
          "Process_Text": {
            "original": "MSE supplies, dried overnight in a B-585 oven (Büchi) in dynamic vacuum at 250 °C",
            "simplified": "NCM811 dried overnight at 250 °C under dynamic vacuum before composite preparation"
          },
          "Key_Params": {
            "Drying": {
              "Temperature_K": 523.15,
              "Original_Temperature": "250 °C",
              "Duration": "overnight",
              "Atmosphere": "dynamic vacuum"
            }
          },
          "Equipment": [
            {
              "Name": "Büchi B-585 oven",
              "Category": "Preparation"
            }
          ]
        },
        "Structure": {
          "Particle_Size_Distribution": {
            "D50_um": 3.4,
            "Original_Values": "D50 = 3.4 μm",
            "Note": "cited in text, see Figure S1 (Supporting Information)"
          }
        }
      }
    },
    {
      "Item_ID": "7",
      "Sample_ID": "Composite-S",
      "Role": "Target",
      "Data_Nature": "Experimental",
      "base_material": "Ceramics_Inorganic",
      "application": "Functional",
      "research_paradigm": "Hybrid",
      "Patch_Tags": [
        "Battery",
        "Interface_Dominated"
      ],
      "Gradient_Material": false,
      "Raw_Evidence_Span": [
        "Section 2: Results and Discussion, Figure 3-6, Section 4: Experimental Section"
      ],
      "Extracted_Data": {
        "Composition": {
          "Battery_Composition": {
            "Component_Type": "Composite_Cathode",
            "Composite_Formulation": {
              "NCM811": "70 wt.%",
              "Li6PS5Cl (S, D50=4 μm)": "30 wt.%"
            }
          }
        },
        "Processing": {
          "Process_Text": {
            "original": "Cathode composites were prepared by mixing lithium nickel cobalt manganese oxide and the respective Li6PS5Cl in a weight ratio of 70:30. The two components were transferred into a 15 mL ZrO2 cup with 3 mm sized zirconia spheres and mixed using a frequency ball mill at a frequency of 15 Hz for 15 min.",
            "simplified": "Dry mixing of NCM811 and Li6PS5Cl (S) at 70:30 wt.% by ball milling at 15 Hz for 15 min"
          },
          "Key_Params": {
            "Mixing": {
              "Method": "frequency ball milling",
              "Frequency_Hz": 15,
              "Duration_min": 15,
              "Cup_Volume_mL": 15,
              "Grinding_Media": "zirconia spheres, 3 mm",
              "Weight_Ratio": "70:30 (NCM811:Li6PS5Cl)"
            }
          },
          "Equipment": [
            {
              "Name": "Fritsch pulverisette 23 Mini Mill",
              "Category": "Preparation"
            },
            {
              "Name": "PEEK lined airtight press cell with stainless steel stamps",
              "Category": "Preparation"
            },
            {
              "Name": "Carl Zeiss AURIGA CrossBeam workstation",
              "Category": "Characterization",
              "Note": "SEM/EDS of pressed composites; described in Scanning Electron Microscopy section"
            },
            {
              "Name": "MACCOR",
              "Category": "Testing",
              "Note": "Long-term cycling in climate chamber at 25 °C"
            },
            {
              "Name": "Biologic VMP300 potentiostat",
              "Category": "Testing",
              "Note": "Rate performance tests and EIS measurements"
            },
            {
              "Name": "RelaxIS 3",
              "Category": "Software",
              "Note": "Impedance data evaluation with transmission line model"
            }
          ],
          "Active_Material_Loading_mg_cm2": 10.7,
          "Original_Active_Material_Loading": "10.7 mg cm⁻²",
          "Composite_Mass_mg": 12
        },
        "Structure": {
          "Structure_Text": {
            "original": "SEM cross-sections with EDS-mapping of the pressed composites indicate a more homogeneous distribution of Li6PS5Cl for smaller particle sizes. The modeled microstructure also indicates a better distribution of Li6PS5Cl with smaller particle sizes of the solid electrolyte.",
            "simplified": "Most homogeneous distribution of Li6PS5Cl among all composites; smallest void space"
          },
          "Microstructure_Features": "More homogeneous distribution of Li6PS5Cl; smallest void space among all composites; better packing with smaller solid electrolyte particles"
        },
        "Properties": [
          {
            "Property_Type": "Specific_Capacity",
            "Sub_Type": "Initial charge capacity",
            "Value": 247,
            "Unit": "mAh g⁻¹",
            "Value_StdDev": 24,
            "Original_Values": "247 mAh g⁻¹ (±24 mAh g⁻¹)",
            "Test_Condition": {
              "C_Rate": "0.05 C",
              "Current_Density": "0.107 mA cm⁻²",
              "Cell_Type": "half cell",
              "Voltage_Window": "2.0–3.7 V vs In/LiIn",
              "Stack_Pressure_MPa": 50,
              "Equilibration": "6 h at 25 °C"
            },
            "Data_Source": "text"
          },
          {
            "Property_Type": "Specific_Capacity",
            "Sub_Type": "Initial discharge capacity",
            "Value": 198,
            "Unit": "mAh g⁻¹",
            "Value_StdDev": 18,
            "Original_Values": "198 mAh g⁻¹ (±18 mAh g⁻¹)",
            "Test_Condition": {
              "C_Rate": "0.05 C",
              "Current_Density": "0.107 mA cm⁻²",
              "Cell_Type": "half cell",
              "Voltage_Window": "2.0–3.7 V vs In/LiIn",
              "Stack_Pressure_MPa": 50,
              "Equilibration": "6 h at 25 °C"
            },
            "Data_Source": "text"
          },
          {
            "Property_Type": "Specific_Capacity",
            "Sub_Type": "Rate capability discharge capacity at 1 C",
            "Test_Condition": {
              "C_Rate": "1 C",
              "Current_Density": "2.14 mA cm⁻²",
              "Cell_Type": "half cell",
              "Voltage_Window": "2.0–3.7 V vs In/LiIn",
              "Stack_Pressure_MPa": 50,
              "Equilibration": "6 h at 25 °C"
            },
            "Data_Source": "text",
            "Note": "Discharge capacity at 1 C not explicitly stated as a number for composite S; described qualitatively as higher than other composites"
          },
          {
            "Property_Type": "Effective_Ionic_Conductivity",
            "Value": 0.25,
            "Unit": "mS cm⁻¹",
            "Value_StdDev": 0.01,
            "Original_Values": "0.25 mS cm⁻¹ (±0.01 mS cm⁻¹)",
            "Test_Condition": {
              "Measurement_Method": "EIS with transmission line model",
              "Cell_Configuration": "symmetric electronic blocking cell",
              "Test_Temperature_K": 298.15,
              "Composite_Mass_mg": 100,
              "Stack_Pressure_MPa": 50
            },
            "Data_Source": "text",
            "Note": "Highest effective ionic conductivity among all composites"
          },
          {
            "Property_Type": "Effective_Electronic_Conductivity",
            "Value": 0.38,
            "Unit": "mS cm⁻¹",
            "Value_StdDev": 0.15,
            "Original_Values": "0.38 mS cm⁻¹ (±0.15 mS cm⁻¹)",
            "Test_Condition": {
              "Measurement_Method": "EIS with transmission line model",
              "Cell_Configuration": "symmetric ionic blocking cell",
              "Test_Temperature_K": 298.15,
              "Composite_Mass_mg": 100,
              "Stack_Pressure_MPa": 50
            },
            "Data_Source": "text"
          },
          {
            "Property_Type": "Specific_Active_Interface_Area",
            "Value": 14270000.0,
            "Unit": "m⁻¹",
            "Original_Values": "142.7 × 10⁵ m⁻¹",
            "Data_Source": "text",
            "Data_Nature": "Computed",
            "Note": "From GeoDict simulation (Figure S22); highest among all composites"
          }
        ]
      }
    },
    {
      "Item_ID": "8",
      "Sample_ID": "Composite-M",
      "Role": "Target",
      "Data_Nature": "Experimental",
      "base_material": "Ceramics_Inorganic",
      "application": "Functional",
      "research_paradigm": "Hybrid",
      "Patch_Tags": [
        "Battery",
        "Interface_Dominated"
      ],
      "Gradient_Material": false,
      "Raw_Evidence_Span": [
        "Section 2: Results and Discussion, Figure 3-6, Section 4: Experimental Section"
      ],
      "Extracted_Data": {
        "Composition": {
          "Battery_Composition": {
            "Component_Type": "Composite_Cathode",
            "Composite_Formulation": {
              "NCM811": "70 wt.%",
              "Li6PS5Cl (M, D50=11 μm)": "30 wt.%"
            }
          }
        },
        "Processing": {
          "Process_Text": {
            "original": "Cathode composites were prepared by mixing lithium nickel cobalt manganese oxide and the respective Li6PS5Cl in a weight ratio of 70:30. The two components were transferred into a 15 mL ZrO2 cup with 3 mm sized zirconia spheres and mixed using a frequency ball mill at a frequency of 15 Hz for 15 min.",
            "simplified": "Dry mixing of NCM811 and Li6PS5Cl (M) at 70:30 wt.% by ball milling at 15 Hz for 15 min",
            "Note": "Shared preparation method; paper describes composite preparation uniformly for all variants (Section 4 - Preparation of Electrode Composites)"
          },
          "Key_Params": {
            "Mixing": {
              "Method": "frequency ball milling",
              "Frequency_Hz": 15,
              "Duration_min": 15,
              "Weight_Ratio": "70:30 (NCM811:Li6PS5Cl)"
            }
          },
          "Equipment": [
            {
              "Name": "Fritsch pulverisette 23 Mini Mill",
              "Category": "Preparation",
              "Note": "Shared preparation equipment; described in Preparation of Electrode Composites section"
            },
            {
              "Name": "PEEK lined airtight press cell with stainless steel stamps",
              "Category": "Preparation",
              "Note": "Shared cell assembly equipment"
            },
            {
              "Name": "Carl Zeiss AURIGA CrossBeam workstation",
              "Category": "Characterization",
              "Note": "Shared characterization; SEM section states pressed composites analyzed"
            },
            {
              "Name": "MACCOR",
              "Category": "Testing",
              "Note": "Shared testing; long-term cycling in climate chamber at 25 °C"
            },
            {
              "Name": "Biologic VMP300 potentiostat",
              "Category": "Testing",
              "Note": "Shared testing; rate performance tests and EIS"
            },
            {
              "Name": "RelaxIS 3",
              "Category": "Software",
              "Note": "Shared software; impedance data evaluation"
            }
          ],
          "Active_Material_Loading_mg_cm2": 10.7,
          "Composite_Mass_mg": 12
        },
        "Structure": {
          "Microstructure_Features": "Less homogeneous distribution of Li6PS5Cl compared to Composite-S; larger void space than Composite-S"
        },
        "Properties": [
          {
            "Property_Type": "Specific_Capacity",
            "Sub_Type": "Initial charge capacity",
            "Value": 212,
            "Unit": "mAh g⁻¹",
            "Value_StdDev": 4,
            "Original_Values": "212 mAh g⁻¹ (±4 mAh g⁻¹)",
            "Test_Condition": {
              "C_Rate": "0.05 C",
              "Current_Density": "0.107 mA cm⁻²",
              "Cell_Type": "half cell",
              "Voltage_Window": "2.0–3.7 V vs In/LiIn",
              "Stack_Pressure_MPa": 50,
              "Equilibration": "6 h at 25 °C"
            },
            "Data_Source": "text"
          },
          {
            "Property_Type": "Specific_Capacity",
            "Sub_Type": "Initial discharge capacity",
            "Value": 165,
            "Unit": "mAh g⁻¹",
            "Value_StdDev": 3,
            "Original_Values": "165 mAh g⁻¹ (±3 mAh g⁻¹)",
            "Test_Condition": {
              "C_Rate": "0.05 C",
              "Current_Density": "0.107 mA cm⁻²",
              "Cell_Type": "half cell",
              "Voltage_Window": "2.0–3.7 V vs In/LiIn",
              "Stack_Pressure_MPa": 50,
              "Equilibration": "6 h at 25 °C"
            },
            "Data_Source": "text"
          },
          {
            "Property_Type": "Specific_Active_Interface_Area",
            "Value": null,
            "Unit": "m⁻¹",
            "Original_Values": "lowered by a factor of 3.5 compared to Composite-S",
            "Data_Source": "text",
            "Data_Nature": "Computed",
            "Note": "From GeoDict simulation (Figure S22); exact value not explicitly stated, described as lowered by a factor of 3.5 compared to Composite-S (142.7 × 10⁵ m⁻¹)"
          }
        ]
      }
    },
    {
      "Item_ID": "9",
      "Sample_ID": "Composite-L",
      "Role": "Target",
      "Data_Nature": "Experimental",
      "base_material": "Ceramics_Inorganic",
      "application": "Functional",
      "research_paradigm": "Hybrid",
      "Patch_Tags": [
        "Battery",
        "Interface_Dominated"
      ],
      "Gradient_Material": false,
      "Raw_Evidence_Span": [
        "Section 2: Results and Discussion, Figure 3-6, Section 4: Experimental Section"
      ],
      "Extracted_Data": {
        "Composition": {
          "Battery_Composition": {
            "Component_Type": "Composite_Cathode",
            "Composite_Formulation": {
              "NCM811": "70 wt.%",
              "Li6PS5Cl (L, D50=20 μm)": "30 wt.%"
            }
          }
        },
        "Processing": {
          "Process_Text": {
            "original": "Cathode composites were prepared by mixing lithium nickel cobalt manganese oxide and the respective Li6PS5Cl in a weight ratio of 70:30. The two components were transferred into a 15 mL ZrO2 cup with 3 mm sized zirconia spheres and mixed using a frequency ball mill at a frequency of 15 Hz for 15 min.",
            "simplified": "Dry mixing of NCM811 and Li6PS5Cl (L) at 70:30 wt.% by ball milling at 15 Hz for 15 min",
            "Note": "Shared preparation method; paper describes composite preparation uniformly for all variants (Section 4 - Preparation of Electrode Composites)"
          },
          "Equipment": [
            {
              "Name": "Fritsch pulverisette 23 Mini Mill",
              "Category": "Preparation",
              "Note": "Shared preparation equipment"
            },
            {
              "Name": "PEEK lined airtight press cell with stainless steel stamps",
              "Category": "Preparation",
              "Note": "Shared cell assembly equipment"
            },
            {
              "Name": "Carl Zeiss AURIGA CrossBeam workstation",
              "Category": "Characterization",
              "Note": "Shared characterization"
            },
            {
              "Name": "MACCOR",
              "Category": "Testing",
              "Note": "Shared testing"
            },
            {
              "Name": "Biologic VMP300 potentiostat",
              "Category": "Testing",
              "Note": "Shared testing"
            },
            {
              "Name": "RelaxIS 3",
              "Category": "Software",
              "Note": "Shared software"
            }
          ],
          "Active_Material_Loading_mg_cm2": 10.7,
          "Composite_Mass_mg": 12
        },
        "Structure": {
          "Microstructure_Features": "Less homogeneous distribution of Li6PS5Cl compared to Composite-S; larger void space than Composite-S"
        },
        "Properties": [
          {
            "Property_Type": "Specific_Capacity",
            "Sub_Type": "Initial charge capacity",
            "Value": 212,
            "Unit": "mAh g⁻¹",
            "Value_StdDev": 4,
            "Original_Values": "212 mAh g⁻¹ (±4 mAh g⁻¹)",
            "Test_Condition": {
              "C_Rate": "0.05 C",
              "Current_Density": "0.107 mA cm⁻²",
              "Cell_Type": "half cell",
              "Voltage_Window": "2.0–3.7 V vs In/LiIn",
              "Stack_Pressure_MPa": 50,
              "Equilibration": "6 h at 25 °C"
            },
            "Data_Source": "text",
            "Note": "Similar to Composite-M"
          },
          {
            "Property_Type": "Specific_Capacity",
            "Sub_Type": "Initial discharge capacity",
            "Value": 165,
            "Unit": "mAh g⁻¹",
            "Value_StdDev": 3,
            "Original_Values": "165 mAh g⁻¹ (±3 mAh g⁻¹)",
            "Test_Condition": {
              "C_Rate": "0.05 C",
              "Current_Density": "0.107 mA cm⁻²",
              "Cell_Type": "half cell",
              "Voltage_Window": "2.0–3.7 V vs In/LiIn",
              "Stack_Pressure_MPa": 50,
              "Equilibration": "6 h at 25 °C"
            },
            "Data_Source": "text",
            "Note": "Similar to Composite-M"
          },
          {
            "Property_Type": "Effective_Ionic_Conductivity",
            "Value": 0.16,
            "Unit": "mS cm⁻¹",
            "Value_StdDev": 0.03,
            "Original_Values": "0.16 mS cm⁻¹ (±0.03 mS cm⁻¹)",
            "Test_Condition": {
              "Measurement_Method": "EIS with transmission line model",
              "Cell_Configuration": "symmetric electronic blocking cell",
              "Test_Temperature_K": 298.15,
              "Composite_Mass_mg": 100,
              "Stack_Pressure_MPa": 50
            },
            "Data_Source": "text",
            "Note": "Similar to Composite-XL"
          },
          {
            "Property_Type": "Effective_Electronic_Conductivity",
            "Value": null,
            "Unit": "mS cm⁻¹",
            "Data_Source": "text",
            "Note": "Not explicitly given individually for Composite-L in the text; overall range reported as 0.40 mS cm⁻¹ (XL) to 0.38 mS cm⁻¹ (S)"
          }
        ]
      }
    },
    {
      "Item_ID": "10",
      "Sample_ID": "Composite-XL",
      "Role": "Target",
      "Data_Nature": "Experimental",
      "base_material": "Ceramics_Inorganic",
      "application": "Functional",
      "research_paradigm": "Hybrid",
      "Patch_Tags": [
        "Battery",
        "Interface_Dominated"
      ],
      "Gradient_Material": false,
      "Raw_Evidence_Span": [
        "Section 2: Results and Discussion, Figure 3-6, Section 4: Experimental Section"
      ],
      "Extracted_Data": {
        "Composition": {
          "Battery_Composition": {
            "Component_Type": "Composite_Cathode",
            "Composite_Formulation": {
              "NCM811": "70 wt.%",
              "Li6PS5Cl (XL, D50=40 μm)": "30 wt.%"
            }
          }
        },
        "Processing": {
          "Process_Text": {
