Repository: Chenfan0206/hea-dataset

# Combining gradient structure and TRIP effect to produce austenite stainless steel with high strength and ductility

- 序号：001
- 方向：不锈钢方向
- 原始 PDF：`01_extracted_content/paper.pdf`
- 提取内容：`01_extracted_content/extracted.json`、`01_extracted_content/human_annotation.json`
- 图片目录：`02_images/figures/`
- 多模对齐目录：`03_multimodal_alignment/`
- 多模对齐状态：已匹配
- 图片记录数：10
- 图文候选对数：50

File: dataset/organized_75papers_dataset/papers/008__Impact of the Solid Electrolyte Particle Size Distribution in Sulfide-Based Solid-State Battery Composites/01_extracted_content/human_annotation.json
{
  "Paper_Metadata": {
    "Paper_Title": "Impact of the Solid Electrolyte Particle Size Distribution in Sulfide-Based Solid-State Battery Composites",
    "DOI": "10.1002/aenm.202302309"
  },
  "items": [
    {
      "Sample_ID": "Li6PS5Cl_S_4um",
      "Component_Type": "Electrolyte",
      "Gradient_Material": false,
      "Gradient_Group_ID": null,
      "Composition_Info": {
        "Role": "Target",
        "Material_Name_Raw": "Li₆PS₅Cl (LPSC) argyrodite-type solid electrolyte, D50 = 4 μm (Sample S)",
        "Nominal_Composition": {
          "Composition_Type": "pfu",
          "Elements_Normalized": {
            "Li": 6,
            "P": 1,
            "S": 5,
            "Cl": 1
          }
        },
        "Measured_Composition": {
          "Composition_Type": null,
          "Elements_Normalized": null,
          "Measurement_Method": null
        },
        "Note": "Argyrodite-type sulfide solid electrolyte provided by AMG Lithium. Sample S has D50vol = 4 μm particle size."
      },
      "Process_Info": {
        "Process_Category": "Commercial material",
        "Process_Text": {
          "original": "Li6PS5Cl (provided by AMG Lithium) was used as a catholyte. The particle size distribution was analyzed with a static laser diffraction particle size analyzer from Sympatec Helos.",
          "simplified": "Commercial Li6PS5Cl from AMG Lithium, particle size analyzed by laser diffraction."
        },
        "Equipment": "Sympatec Helos laser diffraction particle size analyzer",
        "Key_Params": {
          "Synthesis_Method": "Commercial product",
          "Calcination_Temperature_K": null,
          "Calcination_Time_h": null,
          "Sintering_Temperature_K": null,
          "Sintering_Time_h": null,
          "Sintering_Pressure_MPa": null,
          "Heating_Rate_K_min": null,
          "Cooling_Medium": null,
          "Protective_Atmosphere": null,
          "Ball_Milling_Speed_rpm": null,
          "Ball_Milling_Time_h": null,
          "Ball_Milling_Medium": null,
          "Cold_Pressing_Pressure_MPa": null,
          "Stack_Pressure_MPa": null,
          "CAM_Particle_Size_um": null,
          "SE_Particle_Size_um": 4,
          "Particle_Size_Ratio_Lambda": null,
          "CAM_Loading_wt_pct": null,
          "SE_Loading_wt_pct": null,
          "Conductor_Loading_wt_pct": null,
          "Cathode_Mass_mg": null,
          "Cathode_Area_cm2": null
        }
      },
      "Microstructure_Info": {
        "Microstructure_Text": {
          "original": "Powder X-ray diffraction indicates phase purity of the Li6PS5Cl and no differences in the average structure and lattice parameters can be found for the different particle sizes. Pair distribution function analyses show no difference in the local structure or coherency for different particle sizes.",
          "simplified": "Phase-pure argyrodite structure confirmed by XRD. No structural differences between different particle sizes. PDF analysis confirms identical local structure."
        },
        "Main_Phase": "Argyrodite-type Li6PS5Cl",
        "Coating_Material": null,
        "Coating_Thickness_nm": null,
        "Percolation_Network_Qualitative": null,
        "Porosity_pct": null,
        "Relative_Density_pct": null,
        "Grain_Size_avg_um": 4,
        "Grain_Boundary_Phase": null,
        "Secondary_Phase_Type": null,
        "Secondary_Phase_Volume_Fraction_pct": null,
        "Secondary_Phase_Size_avg_nm": null,
        "Advanced_Quantitative_Features": {}
      },
      "Properties_Info": [
        {
          "Property_Name": "Ionic_Conductivity",
          "Test_Condition": "Room temperature bulk conductivity",
          "Battery_Configuration": "Ionic blocking symmetric cell",
          "Value_Numeric": 0.0022,
          "Value_Range": null,
          "Value_StdDev": null,
          "Unit": "S/cm",
          "Test_Temperature_K": 298.15,
          "Current_Density_mA_cm2": null,
          "C_Rate": null,
          "Voltage_Range_V": null,
          "Cycle_Number": null,
          "Frequency_Range_Hz": "10 mHz to 7 MHz",
          "AC_Amplitude_mV": 10,
          "Data_Source": "text",
          "Test_Specimen": null,
          "Note": "All Li6PS5Cl samples show similar ionic conductivities within 10^-3–10^-2 S/cm range, suggesting no particular influence of particle size distribution on bulk ionic conductivity"
        }
      ]
    },
    {
      "Sample_ID": "Li6PS5Cl_M_11um",
      "Component_Type": "Electrolyte",
      "Gradient_Material": false,
      "Gradient_Group_ID": null,
      "Composition_Info": {
        "Role": "Target",
        "Material_Name_Raw": "Li₆PS₅Cl (LPSC) argyrodite-type solid electrolyte, D50 = 11 μm (Sample M)",
        "Nominal_Composition": {
          "Composition_Type": "pfu",
          "Elements_Normalized": {
            "Li": 6,
            "P": 1,
            "S": 5,
            "Cl": 1
          }
        },
        "Measured_Composition": {
          "Composition_Type": null,
          "Elements_Normalized": null,
          "Measurement_Method": null
        },
        "Note": "Sample M has D50vol = 11 μm particle size."
      },
      "Process_Info": {
        "Process_Category": "Commercial material",
        "Process_Text": {
          "original": "Li6PS5Cl (provided by AMG Lithium) was used as a catholyte.",
          "simplified": "Commercial Li6PS5Cl from AMG Lithium."
        },
        "Equipment": null,
        "Key_Params": {
          "Synthesis_Method": "Commercial product",
          "SE_Particle_Size_um": 11,
          "CAM_Loading_wt_pct": null,
          "SE_Loading_wt_pct": null,
          "Conductor_Loading_wt_pct": null
        }
      },
      "Microstructure_Info": {
        "Microstructure_Text": {
          "original": "Phase purity confirmed by XRD.",
          "simplified": "Phase-pure argyrodite structure."
        },
        "Main_Phase": "Argyrodite-type Li6PS5Cl",
        "Grain_Size_avg_um": 11,
        "Advanced_Quantitative_Features": {}
      },
      "Properties_Info": [
        {
          "Property_Name": "Ionic_Conductivity",
          "Test_Condition": "Room temperature bulk conductivity",
          "Battery_Configuration": "Ionic blocking symmetric cell",
          "Value_Numeric": 0.0022,
          "Value_Range": null,
          "Value_StdDev": null,
          "Unit": "S/cm",
          "Test_Temperature_K": 298.15,
          "Current_Density_mA_cm2": null,
          "C_Rate": null,
          "Voltage_Range_V": null,
          "Cycle_Number": null,
          "Frequency_Range_Hz": "10 mHz to 7 MHz",
          "AC_Amplitude_mV": 10,
          "Data_Source": "text",
          "Test_Specimen": null,
          "Note": "Similar to other particle sizes"
        }
      ]
    },
    {
      "Sample_ID": "Li6PS5Cl_L_20um",
      "Component_Type": "Electrolyte",
      "Gradient_Material": false,
      "Gradient_Group_ID": null,
      "Composition_Info": {
        "Role": "Target",
        "Material_Name_Raw": "Li₆PS₅Cl (LPSC) argyrodite-type solid electrolyte, D50 = 20 μm (Sample L)",
        "Nominal_Composition": {
          "Composition_Type": "pfu",
          "Elements_Normalized": {
            "Li": 6,
            "P": 1,
            "S": 5,
            "Cl": 1
          }
        },
        "Measured_Composition": {
          "Composition_Type": null,
          "Elements_Normalized": null,
          "Measurement_Method": null
        },
        "Note": "Sample L has D50vol = 20 μm particle size."
      },
      "Process_Info": {
        "Process_Category": "Commercial material",
        "Process_Text": {
          "original": "Li6PS5Cl (provided by AMG Lithium) was used as a catholyte.",
          "simplified": "Commercial Li6PS5Cl from AMG Lithium."
        },
        "Equipment": null,
        "Key_Params": {
          "Synthesis_Method": "Commercial product",
          "SE_Particle_Size_um": 20
        }
      },
      "Microstructure_Info": {
        "Microstructure_Text": {
          "original": "Phase purity confirmed by XRD.",
          "simplified": "Phase-pure argyrodite structure."
        },
        "Main_Phase": "Argyrodite-type Li6PS5Cl",
        "Grain_Size_avg_um": 20,
        "Advanced_Quantitative_Features": {}
      },
      "Properties_Info": [
        {
          "Property_Name": "Ionic_Conductivity",
          "Test_Condition": "Room temperature bulk conductivity",
          "Battery_Configuration": "Ionic blocking symmetric cell",
          "Value_Numeric": 0.0028,
          "Value_Range": null,
          "Value_StdDev": null,
          "Unit": "S/cm",
          "Test_Temperature_K": 298.15,
          "Current_Density_mA_cm2": null,
          "C_Rate": null,
          "Voltage_Range_V": null,
          "Cycle_Number": null,
          "Frequency_Range_Hz": "10 mHz to 7 MHz",
          "AC_Amplitude_mV": 10,
          "Data_Source": "text",
          "Test_Specimen": null,
          "Note": "Slightly higher than other samples (2.8 vs 2.2 mS/cm), but considered within measurement uncertainty"
        }
      ]
    },
    {
      "Sample_ID": "Li6PS5Cl_XL_40um",
      "Component_Type": "Electrolyte",
      "Gradient_Material": false,
      "Gradient_Group_ID": null,
      "Composition_Info": {
        "Role": "Target",
        "Material_Name_Raw": "Li₆PS₅Cl (LPSC) argyrodite-type solid electrolyte, D50 = 40 μm (Sample XL)",
        "Nominal_Composition": {
          "Composition_Type": "pfu",
          "Elements_Normalized": {
            "Li": 6,
            "P": 1,
            "S": 5,
            "Cl": 1
          }
        },
        "Measured_Composition": {
          "Composition_Type": null,
          "Elements_Normalized": null,
          "Measurement_Method": null
        },
        "Note": "Sample XL has D50vol = 40 μm particle size."
      },
      "Process_Info": {
        "Process_Category": "Commercial material",
        "Process_Text": {
          "original": "Li6PS5Cl (provided by AMG Lithium) was used as a catholyte.",
          "simplified": "Commercial Li6PS5Cl from AMG Lithium."
        },
        "Equipment": null,
        "Key_Params": {
          "Synthesis_Method": "Commercial product",
          "SE_Particle_Size_um": 40
        }
      },
      "Microstructure_Info": {
        "Microstructure_Text": {
          "original": "Phase purity confirmed by XRD.",
          "simplified": "Phase-pure argyrodite structure."
        },
        "Main_Phase": "Argyrodite-type Li6PS5Cl",
        "Grain_Size_avg_um": 40,
        "Advanced_Quantitative_Features": {}
      },
      "Properties_Info": [
        {
          "Property_Name": "Ionic_Conductivity",
          "Test_Condition": "Room temperature bulk conductivity",
          "Battery_Configuration": "Ionic blocking symmetric cell",
          "Value_Numeric": 0.0022,
          "Value_Range": null,
          "Value_StdDev": null,
          "Unit": "S/cm",
          "Test_Temperature_K": 298.15,
          "Current_Density_mA_cm2": null,
          "C_Rate": null,
          "Voltage_Range_V": null,
          "Cycle_Number": null,
          "Frequency_Range_Hz": "10 mHz to 7 MHz",
          "AC_Amplitude_mV": 10,
          "Data_Source": "text",
          "Test_Specimen": null,
          "Note": "Similar to other particle sizes"
        }
      ]
    },
    {
      "Sample_ID": "NCM811_Li6PS5Cl_Composite_S",
      "Component_Type": "Composite_Cathode",
      "Gradient_Material": false,
      "Gradient_Group_ID": null,
      "Composition_Info": {
        "Role": "Target",
        "Material_Name_Raw": "NCM811/Li6PS5Cl composite cathode (70:30 wt ratio), Sample S with D50(Li6PS5Cl) = 4 μm",
        "Nominal_Composition": {
          "Composition_Type": "wt%",
          "Elements_Normalized": null
        },
        "Measured_Composition": {
          "Composition_Type": null,
          "Elements_Normalized": null,
          "Measurement_Method": null
        },
        "Note": "Composite cathode: 70 wt% LiNi0.83Co0.11Mn0.06O2 (NCM811, D50 = 3.4 μm) + 30 wt% Li6PS5Cl (D50 = 4 μm). CAM particle size ratio λ = DCAM/DSE = 3.4/4 = 0.85."
      },
      "Process_Info": {
        "Process_Category": "Ball milling mixing",
        "Process_Text": {
          "original": "Cathode composites were prepared by mixing lithium nickel cobalt manganese oxide (NCM811, dried overnight in a B-585 oven in dynamic vacuum at 250°C) and the respective Li6PS5Cl in a weight ratio of 70:30. The two components were transferred into a 15 mL ZrO2 cup with 3 mm sized zirconia spheres and mixed using a frequency ball mill (Fritsch pulverisette 23 Mini Mill) at a frequency of 15 Hz for 15 min.",
          "simplified": "NCM811 (dried 250°C overnight) and Li6PS5Cl mixed at 70:30 wt ratio in ZrO2 cup with 3mm ZrO2 spheres, ball milled at 15 Hz for 15 min."
        },
        "Equipment": "Fritsch pulverisette 23 Mini Mill",
        "Key_Params": {
          "Synthesis_Method": "Ball milling mixing",
          "Calcination_Temperature_K": null,
          "Calcination_Time_h": null,
          "Sintering_Temperature_K": null,
          "Sintering_Time_h": null,
          "Sintering_Pressure_MPa": null,
          "Heating_Rate_K_min": null,
          "Cooling_Medium": null,
          "Protective_Atmosphere": "Inert conditions (O2 < 0.1 ppm, H2O < 0.5 ppm)",
          "Ball_Milling_Speed_rpm": null,
          "Ball_Milling_Time_h": 0.25,
          "Ball_Milling_Medium": "3 mm ZrO2 spheres",
          "Cold_Pressing_Pressure_MPa": null,
          "Stack_Pressure_MPa": 50,
          "CAM_Particle_Size_um": 3.4,
          "SE_Particle_Size_um": 4,
          "Particle_Size_Ratio_Lambda": 0.85,
          "CAM_Loading_wt_pct": 70,
          "SE_Loading_wt_pct": 30,
          "Conductor_Loading_wt_pct": 0,
          "Cathode_Mass_mg": 12,
          "Cathode_Area_cm2": 0.785
        }
      },
      "Microstructure_Info": {
        "Microstructure_Text": {
          "original": "Scanning electron microscopy cross-sections with EDS-mapping of the pressed composites indicate a more homogeneous distribution of Li6PS5Cl for smaller particle sizes compared to larger particle sizes. The modeled microstructure also indicates a better distribution of Li6PS5Cl with smaller particle sizes. A decrease in void space with decreasing particle size is shown. The composite S possesses less voids and a more homogeneous distribution of NCM811 and Li6PS5Cl.",
          "simplified": "SEM/EDS shows homogeneous Li6PS5Cl distribution. Smaller void space compared to larger particle sizes. More uniform ionic current distribution."
        },
        "Main_Phase": "NCM811 + Argyrodite Li6PS5Cl composite",
        "Coating_Material": null,
        "Coating_Thickness_nm": null,
        "Percolation_Network_Qualitative": "Well-connected SE percolation network with homogeneous distribution",
        "Porosity_pct": null,
        "Relative_Density_pct": null,
        "Grain_Size_avg_um": null,
        "Grain_Boundary_Phase": null,
        "Secondary_Phase_Type": null,
        "Secondary_Phase_Volume_Fraction_pct": null,
        "Secondary_Phase_Size_avg_nm": null,
        "Advanced_Quantitative_Features": {
          "Void_Space_Volume_Fraction": "Lowest among all samples",
          "Specific_Active_Interface_Area_m-1": 14270000.0
        }
      },
      "Properties_Info": [
        {
          "Property_Name": "Effective_Ionic_Conductivity",
          "Test_Condition": "Composite electrode measurement",
          "Battery_Configuration": "Symmetric cell with electronic blocking electrodes",
          "Value_Numeric": 0.25,
          "Value_Range": null,
          "Value_StdDev": 0.01,
          "Unit": "mS/cm",
          "Test_Temperature_K": 298.15,
          "Current_Density_mA_cm2": null,
          "C_Rate": null,
          "Voltage_Range_V": null,
          "Cycle_Number": null,
          "Frequency_Range_Hz": "10 mHz to 7 MHz",
          "AC_Amplitude_mV": 10,
          "Data_Source": "text",
          "Test_Specimen": "100 mg composite in press cell",
          "Note": "Highest effective ionic conductivity among all composites due to homogeneous SE distribution and lower void space"
        },
        {
          "Property_Name": "Effective_Electronic_Conductivity",
          "Test_Condition": "Composite electrode measurement",
          "Battery_Configuration": "Symmetric cell with ionic blocking electrodes",
          "Value_Numeric": 0.38,
          "Value_Range": null,
          "Value_StdDev": 0.15,
          "Unit": "mS/cm",
          "Test_Temperature_K": 298.15,
          "Current_Density_mA_cm2": null,
          "C_Rate": null,
          "Voltage_Range_V": null,
          "Cycle_Number": null,
          "Frequency_Range_Hz": "10 mHz to 7 MHz",
          "AC_Amplitude_mV": 10,
          "Data_Source": "text",
          "Test_Specimen": "100 mg composite in press cell",
          "Note": "Effective electronic conductivity of composite S"
        },
        {
          "Property_Name": "Initial_Charge_Capacity",
          "Test_Condition": "First cycle at 0.05C",
          "Battery_Configuration": "Half-cell with In/LiIn counter electrode, Li5.5PS4.5Cl1.5 separator",
          "Value_Numeric": 247,
          "Value_Range": null,
          "Value_StdDev": 24,
          "Unit": "mAh/g",
          "Test_Temperature_K": 298.15,
          "Current_Density_mA_cm2": 0.107,
          "C_Rate": "0.05C (C/20)",
          "Voltage_Range_V": "2.0-3.7 V vs In/LiIn",
          "Cycle_Number": 1,
          "Frequency_Range_Hz": null,
          "AC_Amplitude_mV": null,
          "Data_Source": "text",
          "Test_Specimen": "12 mg composite, 10.7 mg/cm² CAM loading",
          "Note": "Highest initial charge capacity among all composites"
        },
        {
          "Property_Name": "Initial_Discharge_Capacity",
          "Test_Condition": "First cycle at 0.05C",
          "Battery_Configuration": "Half-cell with In/LiIn counter electrode",
          "Value_Numeric": 198,
          "Value_Range": null,
          "Value_StdDev": 18,
          "Unit": "mAh/g",
          "Test_Temperature_K": 298.15,
          "Current_Density_mA_cm2": 0.107,
          "C_Rate": "0.05C (C/20)",
          "Voltage_Range_V": "2.0-3.7 V vs In/LiIn",
          "Cycle_Number": 1,
          "Frequency_Range_Hz": null,
          "AC_Amplitude_mV": null,
          "Data_Source": "text",
          "Test_Specimen": "12 mg composite",
          "Note": "Highest discharge capacity among all composites"
        },
        {
          "Property_Name": "Discharge_Capacity",
          "Test_Condition": "At 1C rate",
          "Battery_Configuration": "Half-cell with In/LiIn counter electrode",
          "Value_Numeric": null,
          "Value_Range": null,
          "Value_StdDev": null,
          "Unit": "mAh/g",
          "Test_Temperature_K": 298.15,
          "Current_Density_mA_cm2": 2.14,
          "C_Rate": "1C",
          "Voltage_Range_V": "2.0-3.7 V vs In/LiIn",
          "Cycle_Number": null,
          "Frequency_Range_Hz": null,
          "AC_Amplitude_mV": null,
          "Data_Source": "text",
          "Test_Specimen": "12 mg composite",
          "Note": "Best rate capability among all composites due to balanced ionic/electronic transport and lower overpotential"
        },
        {
          "Property_Name": "Tortuosity_Factor",
          "Test_Condition": "Calculated from effective conductivity",
          "Battery_Configuration": null,
          "Value_Numeric": null,
          "Value_Range": null,
          "Value_StdDev": null,
          "Unit": null,
          "Test_Temperature_K": null,
          "Current_Density_mA_cm2": null,
          "C_Rate": null,
          "Voltage_Range_V": null,
          "Cycle_Number": null,
          "Frequency_Range_Hz": null,
          "AC_Amplitude_mV": null,
          "Data_Source": "text",
          "Test_Specimen": null,
          "Note": "Lowest tortuosity factor among all composites due to smallest void space and most homogeneous SE distribution"
        }
      ]
    },
    {
      "Sample_ID": "NCM811_Li6PS5Cl_Composite_XL",
      "Component_Type": "Composite_Cathode",
      "Gradient_Material": false,
      "Gradient_Group_ID": null,
      "Composition_Info": {
        "Role": "Target",
        "Material_Name_Raw": "NCM811/Li6PS5Cl composite cathode (70:30 wt ratio), Sample XL with D50(Li6PS5Cl) = 40 μm",
        "Nominal_Composition": {
          "Composition_Type": "wt%",
          "Elements_Normalized": null
        },
        "Measured_Composition": {
          "Composition_Type": null,
          "Elements_Normalized": null,
          "Measurement_Method": null
        },
        "Note": "Composite cathode: 70 wt% NCM811 (D50 = 3.4 μm) + 30 wt% Li6PS5Cl (D50 = 40 μm). CAM particle size ratio λ = 3.4/40 = 0.085."
      },
      "Process_Info": {
        "Process_Category": "Ball milling mixing",
        "Process_Text": {
          "original": "Cathode composites were prepared by mixing NCM811 and Li6PS5Cl in a weight ratio of 70:30. Ball milled at 15 Hz for 15 min.",
          "simplified": "NCM811 and Li6PS5Cl mixed at 70:30 wt ratio, ball milled at 15 Hz for 15 min."
        },
        "Equipment": "Fritsch pulverisette 23 Mini Mill",
        "Key_Params": {
          "Synthesis_Method": "Ball milling mixing",
          "Ball_Milling_Time_h": 0.25,
          "Ball_Milling_Medium": "3 mm ZrO2 spheres",
          "Stack_Pressure_MPa": 50,
          "CAM_Particle_Size_um": 3.4,
          "SE_Particle_Size_um": 40,
          "Particle_Size_Ratio_Lambda": 0.085,
          "CAM_Loading_wt_pct": 70,
          "SE_Loading_wt_pct": 30,
          "Cathode_Mass_mg": 12,
          "Cathode_Area_cm2": 0.785
        }
      },
      "Microstructure_Info": {
        "Microstructure_Text": {
          "original": "SEM cross-sections show less homogeneous distribution of Li6PS5Cl for larger particle sizes. The modeled microstructure indicates localized ionic current flow. The larger Li6PS5Cl particles exhibit a smaller surface area, so the possibility to form a well-connected conduction network is smaller. The ionic current is forced to pass through a few particle-to-particle-point contacts that can be regarded as bottlenecks.",
          "simplified": "Less homogeneous SE distribution. Localized ionic current flow. Larger particles have smaller surface area, limiting well-connected conduction network formation."
        },
        "Main_Phase": "NCM811 + Argyrodite Li6PS5Cl composite",
        "Percolation_Network_Qualitative": "Fragmented SE percolation network with localized current distribution",
        "Advanced_Quantitative_Features": {
          "Specific_Active_Interface_Area_m-1": 1650000.0
        }
      },
      "Properties_Info": [
        {
          "Property_Name": "Effective_Ionic_Conductivity",
          "Test_Condition": "Composite electrode measurement",
          "Battery_Configuration": "Symmetric cell with electronic blocking electrodes",
          "Value_Numeric": 0.16,
          "Value_Range": null,
          "Value_StdDev": 0.03,
          "Unit": "mS/cm",
          "Test_Temperature_K": 298.15,
          "Current_Density_mA_cm2": null,
          "C_Rate": null,
          "Voltage_Range_V": null,
          "Cycle_Number": null,
          "Frequency_Range_Hz": "10 mHz to 7 MHz",
          "AC_Amplitude_mV": 10,
          "Data_Source": "text",
          "Test_Specimen": "100 mg composite in press cell",
          "Note": "Lowest effective ionic conductivity due to larger void space and less homogeneous SE distribution"
        },
        {
          "Property_Name": "Effective_Electronic_Conductivity",
          "Test_Condition": "Composite electrode measurement",
          "Battery_Configuration": "Symmetric cell with ionic blocking electrodes",
          "Value_Numeric": 0.4,
          "Value_Range": null,
          "Value_StdDev": 0.06,
          "Unit": "mS/cm",
          "Test_Temperature_K": 298.15,
          "Current_Density_mA_cm2": null,
          "C_Rate": null,
          "Voltage_Range_V": null,
          "Cycle_Number": null,
          "Frequency_Range_Hz": "10 mHz to 7 MHz",
          "AC_Amplitude_mV": 10,
          "Data_Source": "text",
          "Test_Specimen": "100 mg composite in press cell",
          "Note": "Similar to other composites, less dependent on SE particle size"
        },
        {
          "Property_Name": "Initial_Charge_Capacity",
          "Test_Condition": "First cycle at 0.05C",
          "Battery_Configuration": "Half-cell with In/LiIn counter electrode",
          "Value_Numeric": 205,
          "Value_Range": null,
          "Value_StdDev": 4,
          "Unit": "mAh/g",
          "Test_Temperature_K": 298.15,
          "Current_Density_mA_cm2": 0.107,
          "C_Rate": "0.05C (C/20)",
          "Voltage_Range_V": "2.0-3.7 V vs In/LiIn",
          "Cycle_Number": 1,
          "Frequency_Range_Hz": null,
          "AC_Amplitude_mV": null,
          "Data_Source": "text",
          "Test_Specimen": "12 mg composite",
          "Note": "Lowest initial charge capacity among all composites"
        },
        {
          "Property_Name": "Initial_Discharge_Capacity",
          "Test_Condition": "First cycle at 0.05C",
          "Battery_Configuration": "Half-cell with In/LiIn counter electrode",
          "Value_Numeric": 152,
          "Value_Range": null,
          "Value_StdDev": 3,
          "Unit": "mAh/g",
          "Test_Temperature_K": 298.15,
          "Current_Density_mA_cm2": 0.107,
          "C_Rate": "0.05C (C/20)",
          "Voltage_Range_V": "2.0-3.7 V vs In/LiIn",
          "Cycle_Number": 1,
          "Frequency_Range_Hz": null,
          "AC_Amplitude_mV": null,
          "Data_Source": "text",
          "Test_Specimen": "12 mg composite",
          "Note": "Lowest discharge capacity among all composites"
        }
      ]
    }
  ]
}
