Repository: Chenfan0206/hea-dataset

# Combining gradient structure and TRIP effect to produce austenite stainless steel with high strength and ductility

- 序号：001
- 方向：不锈钢方向
- 原始 PDF：`01_extracted_content/paper.pdf`
- 提取内容：`01_extracted_content/extracted.json`、`01_extracted_content/human_annotation.json`
- 图片目录：`02_images/figures/`
- 多模对齐目录：`03_multimodal_alignment/`
- 多模对齐状态：已匹配
- 图片记录数：10
- 图文候选对数：50

File: dataset/organized_75papers_dataset/papers/009__Dual-layer hybrid solid electrolyte for improved interfacial stability in solid-state lithium batteries/01_extracted_content/human_annotation.json
{
  "Paper_Metadata": {
    "Paper_Title": "Dual-layer hybrid solid electrolyte for improved interfacial stability in solid-state lithium batteries",
    "DOI": "10.1016/j.jcis.2026.140236"
  },
  "items": [
    {
      "Sample_ID": "LAZTP_Powder_Zr0075",
      "Component_Type": "Electrolyte",
      "Gradient_Material": false,
      "Gradient_Group_ID": null,
      "Composition_Info": {
        "Role": "Target",
        "Material_Name_Raw": "Li₁.₃Al₀.₃Zr₀.₀₇₅Ti₁.₆₂₅(PO₄)₃ (LAZTP-0.075)",
        "Nominal_Composition": {
          "Composition_Type": "pfu",
          "Elements_Normalized": {
            "Li": 1.3,
            "Al": 0.3,
            "Zr": 0.075,
            "Ti": 1.625,
            "P": 3.0,
            "O": 12.0
          }
        },
        "Measured_Composition": {
          "Composition_Type": null,
          "Elements_Normalized": null,
          "Measurement_Method": null
        },
        "Note": "Zr-doped LATP synthesized by Pechini sol-gel method. Zr4+ (0.72 Å) partially substitutes Ti4+ (0.60 Å) to expand lattice and facilitate Li+ migration."
      },
      "Process_Info": {
        "Process_Category": "Pechini sol-gel synthesis",
        "Process_Text": {
          "original": "A solvent mixture was prepared by combining deionized water and nitric acid (HNO₃, 70%) in a 3:1 volume ratio, into which Ti(C₄H₉O)₄ (≥97%) was added under stirring until a transparent solution was obtained. Citric acid (≥99.5%) was introduced as a chelating agent at a molar ratio of 2:1 with respect to the total metal cations. Lithium nitrate (LiNO₃, 99%) was added with a 10 mol% excess to compensate for Li loss during high-temperature calcination, followed by the addition of Al(NO₃)₃·9H₂O (≥98.0%). Zirconium oxynitrate (ZrO(NO₃)₂·xH₂O, x = 4, 99%) was dissolved in deionized water and added according to the stoichiometric ratio. The solution pH was adjusted to 5 using NH₄OH (25–30%). Subsequently, NH₄H₂PO₄ (≥99%) was added, and ethylene glycol (99.5%) was incorporated at a 1:1 M ratio with citric acid to act as a dispersant. The resulting solution was heated at 85°C for 48 h to promote solvent evaporation, leading to gel formation. The gel was pre-calcined in a muffle furnace at 250°C for 5 h to obtain the LAZTP precursor, which was then transferred to an alumina crucible and calcined at 850°C for 5 h in air in a tube furnace to yield the crystalline LAZTP powders.",
          "simplified": "Pechini sol-gel method: Ti precursor dissolved in HNO₃/H₂O with citric acid chelating agent; LiNO₃ (10% excess), Al(NO₃)₃, ZrO(NO₃)₂ added; pH adjusted to 5 with NH₄OH; NH₄H₂PO₄ and ethylene glycol added; heated at 85°C/48h for gelation; pre-calcined at 250°C/5h; final calcination at 850°C/5h in air."
        },
        "Equipment": "Muffle furnace, tube furnace",
        "Key_Params": {
          "Synthesis_Method": "Pechini sol-gel",
          "Calcination_Temperature_K": 1123,
          "Calcination_Time_h": 5,
          "Sintering_Temperature_K": null,
          "Sintering_Time_h": null,
          "Sintering_Pressure_MPa": null,
          "Heating_Rate_K_min": null,
          "Cooling_Medium": null,
          "Protective_Atmosphere": "Air",
          "Ball_Milling_Speed_rpm": null,
          "Ball_Milling_Time_h": null,
          "Ball_Milling_Medium": null,
          "Cold_Pressing_Pressure_MPa": null,
          "Stack_Pressure_MPa": null,
          "CAM_Particle_Size_um": null,
          "SE_Particle_Size_um": null,
          "Particle_Size_Ratio_Lambda": null,
          "CAM_Loading_wt_pct": null,
          "SE_Loading_wt_pct": null,
          "Conductor_Loading_wt_pct": null,
          "Cathode_Mass_mg": null,
          "Cathode_Area_cm2": null
        }
      },
      "Microstructure_Info": {
        "Microstructure_Text": {
          "original": "The powders consisted of nanometer-sized primary particles agglomerated into secondary particles with diameters below approximately 3–5 μm. Elemental mapping by EDS revealed the homogeneous distribution of P, O, Al, Ti, and doped Zr throughout the particles. High-resolution transmission electron microscopy (HRTEM) was used to further investigate the variations in lattice spacing induced by Zr doping. The interplanar distance corresponding to the (113) plane increased slightly to 0.366 nm for LAZTP-0.075, confirming lattice expansion upon Zr incorporation.",
          "simplified": "Nanometer-sized primary particles agglomerated into secondary particles (3-5 μm). Homogeneous distribution of P, O, Al, Ti, Zr confirmed by EDS. Lattice expansion confirmed by HRTEM: (113) plane spacing increased to 0.366 nm."
        },
        "Main_Phase": "NASICON-type LiTi₂(PO₄)₃ (R-3c space group)",
        "Coating_Material": null,
        "Coating_Thickness_nm": null,
        "Percolation_Network_Qualitative": null,
        "Porosity_pct": null,
        "Relative_Density_pct": null,
        "Grain_Size_avg_um": null,
        "Grain_Boundary_Phase": null,
        "Secondary_Phase_Type": null,
        "Secondary_Phase_Volume_Fraction_pct": null,
        "Secondary_Phase_Size_avg_nm": null,
        "Advanced_Quantitative_Features": {
          "Lattice_Parameter_a_A": null,
          "Lattice_Parameter_c_A": null,
          "Unit_Cell_Volume_A3": null
        }
      },
      "Properties_Info": [
        {
          "Property_Name": "Ionic_Conductivity",
          "Test_Condition": "Bulk LAZTP powder",
          "Battery_Configuration": "SS/LAZTP/SS symmetric cell",
          "Value_Numeric": 0.00072,
          "Value_Range": null,
          "Value_StdDev": null,
          "Unit": "S/cm",
          "Test_Temperature_K": 298.15,
          "Current_Density_mA_cm2": null,
          "C_Rate": null,
          "Voltage_Range_V": null,
          "Cycle_Number": null,
          "Frequency_Range_Hz": "10^6–10^-1",
          "AC_Amplitude_mV": 5,
          "Data_Source": "text",
          "Test_Specimen": null,
          "Note": "Ionic conductivity of LAZTP-0.075 HSE with 50 wt% oxide content at room temperature"
        }
      ]
    },
    {
      "Sample_ID": "LAZTP_Dual_HSE",
      "Component_Type": "Electrolyte",
      "Gradient_Material": true,
      "Gradient_Group_ID": null,
      "Composition_Info": {
        "Role": "Target",
        "Material_Name_Raw": "PVDF-HFP/LAZTP dual-layer hybrid solid electrolyte (LAZTP Dual HSE)",
        "Nominal_Composition": {
          "Composition_Type": "wt%",
          "Elements_Normalized": null
        },
        "Measured_Composition": {
          "Composition_Type": null,
          "Elements_Normalized": null,
          "Measurement_Method": null
        },
        "Note": "Dual-layer structure: bottom layer with 50 wt% LAZTP in PVDF-HFP + LiTFSI (60 wt% relative to PVDF-HFP), top polymer-rich layer without oxide fillers. Total thickness: 117 μm (oxide-rich layer 69 μm, polymer-rich layer 48 μm)."
      },
      "Process_Info": {
        "Process_Category": "Solution casting",
        "Process_Text": {
          "original": "Poly(vinylidene fluoride-co-hexafluoropropylene) (PVDF-HFP, average Mw approximately ~400,000) and lithium bis(trifluoromethanesulfonyl)imide (LiTFSI, 99.95%) were dissolved in N,N-dimethylacetamide (DMAc, 99.8%) at 50°C under stirring. LiTFSI was added at 60 wt% relative to PVDF-HFP. The LAZTP powders were incorporated at 50 wt% relative to the combined weight of the polymer and oxide, and stirred for 12 h to ensure homogeneous dispersion. The slurry was cast onto a glass Petri dish and vacuum-dried at 50°C for 6 h. Subsequently, a polymer solution without oxide fillers was cast onto the top, followed by additional vacuum drying at 50°C for 24 h, forming a dual-layer membrane structure. The dried membranes were carefully peeled off at room temperature and stored in an Ar-filled glovebox.",
          "simplified": "Solution casting: PVDF-HFP + LiTFSI (60 wt% vs PVDF-HFP) dissolved in DMAc at 50°C; LAZTP added at 50 wt% (vs polymer+oxide); stirred 12h; cast and vacuum-dried at 50°C/6h; polymer solution (no oxide) cast on top; vacuum-dried at 50°C/24h."
        },
        "Equipment": null,
        "Key_Params": {
          "Synthesis_Method": "Solution casting",
          "Calcination_Temperature_K": null,
          "Calcination_Time_h": null,
          "Sintering_Temperature_K": null,
          "Sintering_Time_h": null,
          "Sintering_Pressure_MPa": null,
          "Heating_Rate_K_min": null,
          "Cooling_Medium": null,
          "Protective_Atmosphere": "Ar-filled glovebox",
          "Ball_Milling_Speed_rpm": null,
          "Ball_Milling_Time_h": null,
          "Ball_Milling_Medium": null,
          "Cold_Pressing_Pressure_MPa": null,
          "Stack_Pressure_MPa": null,
          "CAM_Particle_Size_um": null,
          "SE_Particle_Size_um": null,
          "Particle_Size_Ratio_Lambda": null,
          "CAM_Loading_wt_pct": null,
          "SE_Loading_wt_pct": 50,
          "Conductor_Loading_wt_pct": null,
          "Cathode_Mass_mg": null,
          "Cathode_Area_cm2": null
        }
      },
      "Microstructure_Info": {
        "Microstructure_Text": {
          "original": "The cross-sectional SEM image of the LAZTP Dual HSE clearly reveals a distinct dual-layer structure, with the oxide-rich layer (69 μm) and the polymer-rich layer (48 μm). The dual-layer membrane exhibited smaller crystallites (~8.2 μm) and reduced porosity on the surface of the polymer-rich layer. The average crystalline domain size for LAZTP 50% HSE increased significantly to 19.1 μm. The LAZTP Dual HSE exhibited the lowest surface roughness (Ra = 0.706 μm) compared to PVDF-HFP SPE (1.21 μm) and LAZTP 50% HSE (0.947 μm).",
          "simplified": "Distinct dual-layer structure: oxide-rich layer (69 μm) + polymer-rich layer (48 μm). Smaller crystallites (~8.2 μm) on polymer-rich surface. Lowest surface roughness (Ra = 0.706 μm) among tested electrolytes."
        },
        "Main_Phase": "Composite (PVDF-HFP + LAZTP)",
        "Coating_Material": null,
        "Coating_Thickness_nm": null,
        "Percolation_Network_Qualitative": "Well-dispersed LAZTP fillers in PVDF-HFP matrix",
        "Porosity_pct": null,
        "Relative_Density_pct": null,
        "Grain_Size_avg_um": 8.2,
        "Grain_Boundary_Phase": null,
        "Secondary_Phase_Type": null,
        "Secondary_Phase_Volume_Fraction_pct": null,
        "Secondary_Phase_Size_avg_nm": null,
        "Advanced_Quantitative_Features": {
          "Surface_Roughness_Ra_um": 0.706,
          "Oxide_Rich_Layer_Thickness_um": 69,
          "Polymer_Rich_Layer_Thickness_um": 48
        }
      },
      "Properties_Info": [
        {
          "Property_Name": "Ionic_Conductivity",
          "Test_Condition": "Room temperature measurement",
          "Battery_Configuration": "SS/LAZTP Dual HSE/SS symmetric cell",
          "Value_Numeric": 0.0005,
          "Value_Range": null,
          "Value_StdDev": null,
          "Unit": "S/cm",
          "Test_Temperature_K": 298.15,
          "Current_Density_mA_cm2": null,
          "C_Rate": null,
          "Voltage_Range_V": null,
          "Cycle_Number": null,
          "Frequency_Range_Hz": "10^6–10^-1",
          "AC_Amplitude_mV": 5,
          "Data_Source": "text",
          "Test_Specimen": null,
          "Note": "High ionic conductivity of LAZTP Dual HSE at room temperature"
        },
        {
          "Property_Name": "Activation_Energy",
          "Test_Condition": "From Arrhenius plot",
          "Battery_Configuration": "SS/LAZTP Dual HSE/SS symmetric cell",
          "Value_Numeric": 0.18,
          "Value_Range": null,
          "Value_StdDev": null,
          "Unit": "eV",
          "Test_Temperature_K": null,
          "Current_Density_mA_cm2": null,
          "C_Rate": null,
          "Voltage_Range_V": null,
          "Cycle_Number": null,
          "Frequency_Range_Hz": null,
          "AC_Amplitude_mV": null,
          "Data_Source": "text",
          "Test_Specimen": null,
          "Note": "Activation energy for ionic conduction"
        },
        {
          "Property_Name": "Electronic_Conductivity",
          "Test_Condition": "DC polarization at 25°C",
          "Battery_Configuration": "Cu/LAZTP Dual HSE/Cu cell",
          "Value_Numeric": 2.2e-09,
          "Value_Range": null,
          "Value_StdDev": null,
          "Unit": "S/cm",
          "Test_Temperature_K": 298.15,
          "Current_Density_mA_cm2": null,
          "C_Rate": null,
          "Voltage_Range_V": "1 V polarization",
          "Cycle_Number": null,
          "Frequency_Range_Hz": null,
          "AC_Amplitude_mV": null,
          "Data_Source": "text",
          "Test_Specimen": null,
          "Note": "Low electronic conductivity effective in suppressing lithium dendrite growth"
        },
        {
          "Property_Name": "Tensile_Strength",
          "Test_Condition": "UTM measurement",
          "Battery_Configuration": null,
          "Value_Numeric": 6.32,
          "Value_Range": null,
          "Value_StdDev": null,
          "Unit": "MPa",
          "Test_Temperature_K": 298.15,
          "Current_Density_mA_cm2": null,
          "C_Rate": null,
          "Voltage_Range_V": null,
          "Cycle_Number": null,
          "Frequency_Range_Hz": null,
          "AC_Amplitude_mV": null,
          "Data_Source": "text",
          "Test_Specimen": "Dog-bone shape, gauge length 24 mm, width 3.18 mm",
          "Note": "Superior tensile strength compared to single-layer electrolytes"
        },
        {
          "Property_Name": "Young_Modulus",
          "Test_Condition": "UTM measurement",
          "Battery_Configuration": null,
          "Value_Numeric": 30.9,
          "Value_Range": null,
          "Value_StdDev": null,
          "Unit": "MPa",
          "Test_Temperature_K": 298.15,
          "Current_Density_mA_cm2": null,
          "C_Rate": null,
          "Voltage_Range_V": null,
          "Cycle_Number": null,
          "Frequency_Range_Hz": null,
          "AC_Amplitude_mV": null,
          "Data_Source": "text",
          "Test_Specimen": "Dog-bone shape",
          "Note": "High Young's modulus for dendrite suppression"
        },
        {
          "Property_Name": "Elongation_at_Break",
          "Test_Condition": "UTM measurement",
          "Battery_Configuration": null,
          "Value_Numeric": 148,
          "Value_Range": null,
          "Value_StdDev": null,
          "Unit": "%",
          "Test_Temperature_K": 298.15,
          "Current_Density_mA_cm2": null,
          "C_Rate": null,
          "Voltage_Range_V": null,
          "Cycle_Number": null,
          "Frequency_Range_Hz": null,
          "AC_Amplitude_mV": null,
          "Data_Source": "text",
          "Test_Specimen": "Dog-bone shape",
          "Note": "Elongation at break"
        },
        {
          "Property_Name": "Lithium_Transference_Number",
          "Test_Condition": "DC polarization and EIS at 55°C",
          "Battery_Configuration": "Li/LAZTP Dual HSE/Li symmetric cell",
          "Value_Numeric": 0.38,
          "Value_Range": null,
          "Value_StdDev": null,
          "Unit": null,
          "Test_Temperature_K": 328.15,
          "Current_Density_mA_cm2": null,
          "C_Rate": null,
          "Voltage_Range_V": "10 mV polarization",
          "Cycle_Number": null,
          "Frequency_Range_Hz": null,
          "AC_Amplitude_mV": null,
          "Data_Source": "text",
          "Test_Specimen": null,
          "Note": "Higher than PVDF-HFP SPE (0.20), demonstrating more efficient Li+ transport"
        },
        {
          "Property_Name": "Critical_Current_Density",
          "Test_Condition": "CCD evaluation at 55°C",
          "Battery_Configuration": "Li/LAZTP Dual HSE/Li symmetric cell",
          "Value_Numeric": 0.7,
          "Value_Range": null,
          "Value_StdDev": null,
          "Unit": "mA/cm²",
          "Test_Temperature_K": 328.15,
          "Current_Density_mA_cm2": 0.7,
          "C_Rate": null,
          "Voltage_Range_V": null,
          "Cycle_Number": null,
          "Frequency_Range_Hz": null,
          "AC_Amplitude_mV": null,
          "Data_Source": "text",
          "Test_Specimen": null,
          "Note": "Improved CCD compared to LAZTP 50% HSE (0.6 mA/cm²)"
        },
        {
          "Property_Name": "Exchange_Current_Density",
          "Test_Condition": "Tafel plot analysis",
          "Battery_Configuration": "Li/LAZTP Dual HSE/Li symmetric cell",
          "Value_Numeric": 0.12,
          "Value_Range": null,
          "Value_StdDev": null,
          "Unit": "mA/cm²",
          "Test_Temperature_K": 328.15,
          "Current_Density_mA_cm2": null,
          "C_Rate": null,
          "Voltage_Range_V": "-0.2 to 0.2 V",
          "Cycle_Number": null,
          "Frequency_Range_Hz": null,
          "AC_Amplitude_mV": null,
          "Data_Source": "text",
          "Test_Specimen": null,
          "Note": "Improved exchange current density indicating lowered activation energy barrier for charge transfer"
        },
        {
          "Property_Name": "Voltage_Window",
          "Test_Condition": "LSV at 55°C",
          "Battery_Configuration": "Li/LAZTP Dual HSE/SS cell",
          "Value_Numeric": 4.6,
          "Value_Range": null,
          "Value_StdDev": null,
          "Unit": "V vs Li/Li+",
          "Test_Temperature_K": 328.15,
          "Current_Density_mA_cm2": null,
          "C_Rate": null,
          "Voltage_Range_V": "2-7 V scan",
          "Cycle_Number": null,
          "Frequency_Range_Hz": null,
          "AC_Amplitude_mV": null,
          "Data_Source": "text",
          "Test_Specimen": null,
          "Note": "Oxidation onset voltage at 55°C"
        }
      ]
    },
    {
      "Sample_ID": "LFP_LAZTP_Dual_HSE_Li_Full_Cell",
      "Component_Type": "Composite_Cathode",
      "Gradient_Material": false,
      "Gradient_Group_ID": null,
      "Composition_Info": {
        "Role": "Target",
        "Material_Name_Raw": "LiFePO₄ (LFP) cathode / LAZTP Dual HSE / Li metal anode full cell",
        "Nominal_Composition": {
          "Composition_Type": null,
          "Elements_Normalized": null
        },
        "Measured_Composition": {
          "Composition_Type": null,
          "Elements_Normalized": null,
          "Measurement_Method": null
        },
        "Note": "Full solid-state lithium battery configuration: LFP cathode (active material loading ~2 mg/cm²) / LAZTP Dual HSE / Li metal anode. Cell assembled as CR2032 coin cell."
      },
      "Process_Info": {
        "Process_Category": "Cell assembly",
        "Process_Text": {
          "original": "LiFePO4 (LFP) cathodes were prepared by mixing LFP, Super P, and PVDF binder in an 8:1:1 ratio with N-methyl-2-pyrrolidone (NMP) using a paste mixer. The slurry was blade-cast on Al foil, dried under vacuum at 80°C overnight, and punched into 13 mm discs with an active material loading of ~2 mg cm⁻². SSLB cells were assembled as CR2032 coin cells with LFP cathode, hybrid solid electrolyte (HSE), and Li metal anode. Galvanostatic cycling tests were conducted at 55°C in the voltage range of 2.8–4.0 V vs. Li/Li⁺ at 0.1–2.0C.",
          "simplified": "LFP cathode: LFP/Super P/PVDF (8:1:1) in NMP, blade-cast on Al foil, vacuum-dried 80°C overnight, punched to 13 mm discs, ~2 mg/cm² loading. CR2032 coin cells assembled with LAZTP Dual HSE and Li metal anode."
        },
        "Equipment": null,
        "Key_Params": {
          "Synthesis_Method": "Paste mixing and blade casting",
          "Calcination_Temperature_K": null,
          "Calcination_Time_h": null,
          "Sintering_Temperature_K": null,
          "Sintering_Time_h": null,
          "Sintering_Pressure_MPa": null,
          "Heating_Rate_K_min": null,
          "Cooling_Medium": null,
          "Protective_Atmosphere": null,
          "Ball_Milling_Speed_rpm": null,
          "Ball_Milling_Time_h": null,
          "Ball_Milling_Medium": null,
          "Cold_Pressing_Pressure_MPa": null,
          "Stack_Pressure_MPa": null,
          "CAM_Particle_Size_um": null,
          "SE_Particle_Size_um": null,
          "Particle_Size_Ratio_Lambda": null,
          "CAM_Loading_wt_pct": 80,
          "SE_Loading_wt_pct": 10,
          "Conductor_Loading_wt_pct": 10,
          "Cathode_Mass_mg": null,
          "Cathode_Area_cm2": 1.33
        }
      },
      "Microstructure_Info": {
        "Microstructure_Text": {
          "original": null,
          "simplified": null
        },
        "Main_Phase": null,
        "Coating_Material": null,
        "Coating_Thickness_nm": null,
        "Percolation_Network_Qualitative": null,
        "Porosity_pct": null,
        "Relative_Density_pct": null,
        "Grain_Size_avg_um": null,
        "Grain_Boundary_Phase": null,
        "Secondary_Phase_Type": null,
        "Secondary_Phase_Volume_Fraction_pct": null,
        "Secondary_Phase_Size_avg_nm": null,
        "Advanced_Quantitative_Features": {}
      },
      "Properties_Info": [
        {
          "Property_Name": "Discharge_Capacity",
          "Test_Condition": "First cycle at 0.5C",
          "Battery_Configuration": "LFP/LAZTP Dual HSE/Li",
          "Value_Numeric": 154.6,
          "Value_Range": null,
          "Value_StdDev": null,
          "Unit": "mAh/g",
          "Test_Temperature_K": 328.15,
          "Current_Density_mA_cm2": null,
          "C_Rate": "0.5C",
          "Voltage_Range_V": "2.8-4.0 V vs Li/Li+",
          "Cycle_Number": 1,
          "Frequency_Range_Hz": null,
          "AC_Amplitude_mV": null,
          "Data_Source": "text",
          "Test_Specimen": "CR2032 coin cell",
          "Note": "Based on LFP active material mass"
        },
        {
          "Property_Name": "Discharge_Capacity",
          "Test_Condition": "200th cycle at 0.5C",
          "Battery_Configuration": "LFP/LAZTP Dual HSE/Li",
          "Value_Numeric": 143.2,
          "Value_Range": null,
          "Value_StdDev": null,
          "Unit": "mAh/g",
          "Test_Temperature_K": 328.15,
          "Current_Density_mA_cm2": null,
          "C_Rate": "0.5C",
          "Voltage_Range_V": "2.8-4.0 V vs Li/Li+",
          "Cycle_Number": 200,
          "Frequency_Range_Hz": null,
          "AC_Amplitude_mV": null,
          "Data_Source": "text",
          "Test_Specimen": "CR2032 coin cell",
          "Note": "Capacity at 200th cycle"
        },
        {
          "Property_Name": "Capacity_Retention",
          "Test_Condition": "After 200 cycles at 0.5C",
          "Battery_Configuration": "LFP/LAZTP Dual HSE/Li",
          "Value_Numeric": 92.6,
          "Value_Range": null,
          "Value_StdDev": null,
          "Unit": "%",
          "Test_Temperature_K": 328.15,
          "Current_Density_mA_cm2": null,
          "C_Rate": "0.5C",
          "Voltage_Range_V": "2.8-4.0 V vs Li/Li+",
          "Cycle_Number": 200,
          "Frequency_Range_Hz": null,
          "AC_Amplitude_mV": null,
          "Data_Source": "text",
          "Test_Specimen": "CR2032 coin cell",
          "Note": "Excellent capacity retention"
        },
        {
          "Property_Name": "Coulombic_Efficiency",
          "Test_Condition": "Average over 200 cycles at 0.5C",
          "Battery_Configuration": "LFP/LAZTP Dual HSE/Li",
          "Value_Numeric": 99.4,
          "Value_Range": null,
          "Value_StdDev": null,
          "Unit": "%",
          "Test_Temperature_K": 328.15,
          "Current_Density_mA_cm2": null,
          "C_Rate": "0.5C",
          "Voltage_Range_V": "2.8-4.0 V vs Li/Li+",
          "Cycle_Number": 200,
          "Frequency_Range_Hz": null,
          "AC_Amplitude_mV": null,
          "Data_Source": "text",
          "Test_Specimen": "CR2032 coin cell",
          "Note": "Average Coulombic efficiency over 200 cycles"
        },
        {
          "Property_Name": "Rate_Capability",
          "Test_Condition": "Various C-rates at 55°C",
          "Battery_Configuration": "LFP/LAZTP Dual HSE/Li",
          "Value_Numeric": null,
          "Value_Range": null,
          "Value_StdDev": null,
          "Unit": "mAh/g",
          "Test_Temperature_K": 328.15,
          "Current_Density_mA_cm2": null,
          "C_Rate": "0.1-2.0C",
          "Voltage_Range_V": "2.8-4.0 V vs Li/Li+",
          "Cycle_Number": null,
          "Frequency_Range_Hz": null,
          "AC_Amplitude_mV": null,
          "Data_Source": "text",
          "Test_Specimen": "CR2032 coin cell",
          "Note": "Discharge capacities: 165.2 (0.1C), 162.2 (0.2C), 155.7 (0.5C), 148.1 (1.0C), 137.0 (2.0C) mAh/g. Rate retention: 99.6% when returned to 0.1C"
        }
      ]
    }
  ]
}

File: dataset/organized_75papers_dataset/papers/009__Dual-layer hybrid solid electrolyte for improved interfacial stability in solid-state lithium batteries/03_multimodal_alignment/embedding_index.json
{"image_embeddings": {"token_ids": ["paper::image_0000", "paper::chart_0001", "paper::chart_0002", "paper::chart_0003", "paper::chart_0004", "paper::image_0005", "paper::chart_0006"]}, "sentence_embeddings": {"token_ids": ["paper::sent::102", "paper::sent::109", "paper::sent::118", "paper::sent::121", "paper::sent::122", "paper::sent::132", "paper::sent::137", "paper::sent::138", "paper::sent::143", "paper::sent::153", "paper::sent::163", "paper::sent::165", "paper::sent::166", "paper::sent::172", "paper::sent::181", "paper::sent::182", "paper::sent::188", "paper::sent::190", "paper::sent::200", "paper::sent::214", "paper::sent::221", "paper::sent::226", "paper::sent::247", "paper::sent::249", "paper::sent::250", "paper::sent::64", "paper::sent::78", "paper::sent::80", "paper::sent::96", "paper::sent::97"]}}

File: dataset/organized_75papers_dataset/papers/010__High Active Material Loading in All-Solid-State Battery Electrode via Particle Size Optimization/01_extracted_content/extracted.json (part 1 of 2)
{
  "Paper_Metadata": {
    "Paper_Title": "High Active Material Loading in All-Solid-State Battery Electrode via Particle Size Optimization",
    "DOI": null,
    "SI_Data_Note": "论文提到 Table S3 含 LPS 制备条件和离子电导率数据，Fig S2 含 12 μm NMC 模拟结果，但 OCR 合并文本中不含这些 Supporting Information 数据"
  },
  "Paper_Routing": {
    "base_material": "Composites",
    "application": "Functional",
    "research_paradigm": "Hybrid",
    "Supplements_Loaded": [
      "directions/base/Composites.txt",
      "directions/application/Functional.txt",
      "directions/paradigm/Hybrid.txt",
      "directions/domain/Battery.txt"
    ],
    "Patch_Tags": [
      "Battery"
    ],
    "Needs_Mixed_Routing_Check": false,
    "Mixed_Signals": []
  },
  "items": [
    {
      "Item_ID": "SIM_BASELINE",
      "Sample_ID": "SIM_5umNMC_5umLPS_80wt",
      "Role": "Target",
      "Data_Nature": "Computed",
      "base_material": "Composites",
      "application": "Functional",
      "research_paradigm": "Hybrid",
      "Patch_Tags": [
        "Battery"
      ],
      "Gradient_Material": false,
      "Raw_Evidence_Span": [
        "the model was built using the following parameters: f_CAM = 80 wt%, D_SE = 5 μm, D_CAM = 5 μm",
        "Figure 1a. Example microstructures showing the composite cathode from its initial cubic shape"
      ],
      "Extracted_Data": {
        "Composition": {
          "Composite_Category": "Other",
          "Composite_System_Raw": "NMC + LPS + CNF composite cathode",
          "Hierarchy_Level": "Composite",
          "Battery_Composition": {
            "Component_Type": "Composite_Cathode",
            "Active_Material": {
              "Material_Name_Raw": "LZO-coated LiNi₀.₅Mn₀.₃Co₀.₂O₂ (NMC)",
              "Chemical_Formula": "LiNi₀.₅Mn₀.₃Co₀.₂O₂",
              "Stoichiometry_Raw": "LiNi₀.₅Mn₀.₃Co₀.₂O₂"
            },
            "Composite_Formulation": [
              {
                "Component": "Active_Material",
                "Weight_pct": 76.0,
                "Name": "LZO-coated NMC",
                "Note": "80 wt% × 0.95 prefactor = 76 wt% actual; f_CAM = 80 wt% includes 5 wt% CNF offset"
              },
              {
                "Component": "Conductive_Agent",
                "Weight_pct": 5.0,
                "Name": "CNF (carbon nanofibers)",
                "Note": "5 wt% CNF not explicitly included in model"
              }
            ],
            "Electrolyte_Composition": {
              "Type": "Solid",
              "Formula_Raw": "75Li₂S-25P₂S₅ (LPS)",
              "Note": "amorphous LPS solid electrolyte"
            }
          },
          "Matrix": {
            "Material_Name_Raw": "LPS (75Li₂S-25P₂S₅)",
            "Weight_Fraction_pct": 19.0,
            "Note": "SE fraction in model; f_SE calculated with 0.95 prefactor"
          },
          "Reinforcement": {
            "Type": "Particle",
            "Material_Name_Raw": "LZO-coated NMC",
            "Specifications": {
              "Particle_Size_um": 5.0
            },
            "Weight_Fraction_pct": 76.0
          },
          "Interface_or_Interphase": {
            "Type": "Other",
            "Material_Name_Raw": "Li₂O-ZrO₂ (LZO) coating",
            "Thickness_nm": {
              "Value_Range": [
                "6 nm",
                "8 nm"
              ],
              "Note": "原文: 6-8 nm LZO coating"
            },
            "Note": "LZO coating applied to NMC to minimize interfacial reaction"
          },
          "Filler_or_Modifier": [
            {
              "Type": "Conductive_Agent",
              "Material_Name_Raw": "CNF (carbon nanofibers)",
              "Weight_Fraction_pct": 5.0,
              "Note": "not explicitly included in simulation model"
            }
          ],
          "Note": "f_CAM = 80 wt% (prefactor 0.95 applied for CNF); D_SE = 5 μm, D_CAM = 5 μm, λ = 1. Composition_Source_Type: nominal_inferred"
        },
        "Processing": {
          "Process_Category": "Other",
          "Process_Text": {
            "original": "Numerical representations of 3D electrode microstructures are generated by randomly inserting spherical CAM and SE particles into a cubic simulation domain (V_Box). A discrete element method (DEM) implemented in the open-source package LIGGGHTS was used to simulate the pressing process. Granular contact walls were placed at the bottom and all four vertical boundaries of the box. A flat surface was applied at the top and moved downward until the system reaches 200 MPa. Pressure was then held constant until static equilibrium.",
            "simplified": "DEM simulation using LIGGGHTS: random insertion of spherical CAM/SE particles into cubic domain, pressing to 200 MPa with Hertzian contact potential, held until static equilibrium."
          },
          "Equipment": [
            {
              "Instrument_Name": "LIGGGHTS",
              "Note": "open-source DEM simulation package for pressing process"
            }
          ],
          "Key_Params": {
            "Cold_Press_Pressure_MPa": {
              "Value": 200.0,
              "Original_Values": "200 MPa"
            }
          },
          "Simulation_Metadata": {
            "Method_Category": "Other",
            "Software": "LIGGGHTS",
            "Boundary_Conditions": {
              "Bottom": "granular contact wall",
              "Vertical_Boundaries": "granular contact walls",
              "Top": "flat surface moving downward at prescribed velocity",
              "Note": "Hertzian granular contact potential for normal and tangential interactions and damping forces"
            },
            "Model_Size": {
              "Note": "Box size L_max ≈ 15 × D_max; L_min ≈ 10 × D_max for convergence"
            },
            "Numerical_Control_Params": {
              "convergence_criterion": "kinetic energy decayed to zero (static equilibrium)"
            },
            "Simulation_Text": {
              "original": "A discrete element method (DEM) implemented in the open-source package LIGGGHTS was used to simulate the pressing process. Granular contact walls were placed at the bottom and all four vertical boundaries. A flat surface applied at the top moved downward at a prescribed velocity until 200 MPa. Hertzian granular contact potential used for normal and tangential interactions and damping forces. Pressure held constant until static equilibrium.",
              "simplified": "DEM via LIGGGHTS; pressing to 200 MPa; Hertzian contact; convergence when kinetic energy → 0."
            },
            "Note": "Simulation focuses on ionic percolation in cathode composite. CAM particle is 'active' if at least one Li percolation pathway connects it to bulk SE layer."
          },
          "Original_Values": {
            "Cold_Press_Pressure_MPa": "200 MPa"
          },
          "Note": "This item represents the baseline simulation configuration shown in Figure 1a."
        },
        "Structure": {
          "Structure_Text": {
            "original": "3D electrode microstructure with spherical CAM and SE particles. Ionic percolating paths connect CAM particles to the composite cathode/bulk SE interface through SE particles only. Li-ion diffusion in SE much faster than in CAM, so only Li-ion percolation through SE considered.",
            "simplified": "Spherical CAM/SE particle composite. Ionic percolation through SE network determines CAM utilization. Active CAM = connected to bulk SE via SE percolation path."
          },
          "Advanced_Quantitative_Features": {
            "Lambda_CAM_to_SE_Ratio": {
              "Value": 1.0,
              "Note": "λ = D_CAM / D_SE = 5/5 = 1"
            },
            "D_SE_um": 5.0,
            "D_CAM_um": 5.0,
            "Particle_Size_Distribution": "log-normal",
            "Box_Size_Criterion": "L_max ≈ 15 × D_max"
          }
        },
        "Properties": [
          {
            "Property_Name": "Cathode_Utilization",
            "Value": null,
            "Unit": "ratio",
            "Data_Nature": "Computed",
            "Data_Source": "text",
            "Note": "Not explicitly given for this specific 80 wt% / λ=1 baseline in text; refer to Figure 3c for approximate value"
          }
        ]
      }
    },
    {
      "Item_ID": "SIM_LAMBDA_EFFECT",
      "Sample_ID": "SIM_5umNMC_varLPS_70wt",
      "Role": "Target",
      "Data_Nature": "Computed",
      "base_material": "Composites",
      "application": "Functional",
      "research_paradigm": "Hybrid",
      "Patch_Tags": [
        "Battery"
      ],
      "Gradient_Material": false,
      "Raw_Evidence_Span": [
        "Figure 3b. The effect of λ on cathode utilization at fixed f_CAM (70 wt%)",
        "we fixed the CAM particle size to 5 μm and determined θ_CAM for a series of SE particle sizes (1.5, 3, 5, 8, 12, and 15 μm)"
      ],
      "Extracted_Data": {
        "Composition": {
          "Composite_Category": "Other",
          "Composite_System_Raw": "NMC + LPS composite cathode",
          "Hierarchy_Level": "Composite",
          "Battery_Composition": {
            "Component_Type": "Composite_Cathode",
            "Active_Material": {
              "Material_Name_Raw": "LZO-coated NMC",
              "Chemical_Formula": "LiNi₀.₅Mn₀.₃Co₀.₂O₂"
            },
            "Composite_Formulation": [
              {
                "Component": "Active_Material",
                "Weight_pct": 66.5,
                "Name": "LZO-coated NMC",
                "Note": "70 wt% × 0.95 = 66.5 wt% actual"
              }
            ],
            "Electrolyte_Composition": {
              "Type": "Solid",
              "Formula_Raw": "75Li₂S-25P₂S₅ (LPS)"
            }
          },
          "Note": "f_CAM = 70 wt% (fixed); D_CAM = 5 μm (fixed). SE particle sizes varied: 1.5, 3, 5, 8, 12, 15 μm. Composition_Source_Type: nominal_inferred"
        },
        "Processing": {
          "Process_Category": "Other",
          "Process_Text": {
            "original": "DEM simulation with fixed CAM particle size (5 μm) and varying SE particle sizes (1.5, 3, 5, 8, 12, 15 μm) at 200 MPa pressing pressure.",
            "simplified": "DEM simulation: D_CAM = 5 μm fixed, D_SE varied (1.5-15 μm), 200 MPa pressing."
          },
          "Key_Params": {
            "Cold_Press_Pressure_MPa": {
              "Value": 200.0,
              "Original_Values": "200 MPa"
            }
          },
          "Simulation_Metadata": {
            "Method_Category": "Other",
            "Software": "LIGGGHTS",
            "Note": "Same DEM setup as baseline. λ = D_CAM/D_SE varied from 0.33 (5/15) to 3.33 (5/1.5)."
          }
        },
        "Structure": {
          "Structure_Text": {
            "original": "Cathode utilization varied between 20% and 100% at fixed cathode loading (70 wt%) by merely changing the SE particle size. Percolation decreases when λ < 1. Minimum value of λ required to achieve full cathode utilization at a given cathode loading (λ = 1.67 in this case).",
            "simplified": "θ_CAM ranges 20%-100% depending on λ at f_CAM=70 wt%. Full utilization requires λ ≥ 1.67 (D_SE ≤ 3 μm for D_CAM=5 μm)."
          },
          "Advanced_Quantitative_Features": {
            "Lambda_Range": "0.33 to 3.33",
            "Theta_CAM_Range": "20% to 100%",
            "Lambda_min_for_Full_Utilization": {
              "Value": 1.67,
              "Note": "原文: minimum value of λ required to achieve full cathode utilization (λ = 1.67 in this case)"
            }
          }
        },
        "Properties": [
          {
            "Property_Name": "Cathode_Utilization",
            "Value": null,
            "Unit": "ratio",
            "Data_Nature": "Computed",
            "Data_Source": "image",
            "Note": "Series of θ_CAM values at different λ values shown in Figure 3b. Original text gives range 20%-100% and minimum λ=1.67 for full utilization."
          }
        ]
      }
    },
    {
      "Item_ID": "SIM_LOADING_EFFECT",
      "Sample_ID": "SIM_5umNMC_3umLPS_varLoading",
      "Role": "Target",
      "Data_Nature": "Computed",
      "base_material": "Composites",
      "application": "Functional",
      "research_paradigm": "Hybrid",
      "Patch_Tags": [
        "Battery"
      ],
      "Gradient_Material": false,
      "Raw_Evidence_Span": [
        "Figure 3a. The effect of f_CAM on θ_CAM at fixed λ = 1.67",
        "For low f_CAM (<70 wt%), CAM particles are fully utilized (θ_CAM = 1). Upon increasing the cathode loading above 75 wt%, the cathode utilization decreases drastically."
      ],
      "Extracted_Data": {
        "Composition": {
          "Composite_Category": "Other",
          "Composite_System_Raw": "NMC + LPS composite cathode",
          "Hierarchy_Level": "Composite",
          "Battery_Composition": {
            "Component_Type": "Composite_Cathode",
            "Active_Material": {
              "Material_Name_Raw": "LZO-coated NMC",
              "Chemical_Formula": "LiNi₀.₅Mn₀.₃Co₀.₂O₂"
            },
            "Electrolyte_Composition": {
              "Type": "Solid",
              "Formula_Raw": "75Li₂S-25P₂S₅ (LPS)"
            }
          },
          "Note": "f_CAM varied from 60-90 wt%. D_CAM = 5 μm, D_SE = 3 μm, λ = 1.67 (fixed). Composition_Source_Type: nominal_inferred"
        },
        "Processing": {
          "Process_Category": "Other",
          "Process_Text": {
            "original": "DEM simulation varying f_CAM at fixed λ = 1.67 (D_CAM = 5 μm, D_SE = 3 μm), pressing at 200 MPa.",
            "simplified": "DEM: varying f_CAM (60-90 wt%) at fixed λ = 1.67, 200 MPa."
          },
          "Key_Params": {
            "Cold_Press_Pressure_MPa": {
              "Value": 200.0,
              "Original_Values": "200 MPa"
            }
          },
          "Simulation_Metadata": {
            "Method_Category": "Other",
            "Software": "LIGGGHTS"
          }
        },
        "Structure": {
          "Structure_Text": {
            "original": "For low f_CAM (<70 wt%), CAM particles are fully utilized (θ_CAM = 1). Above 75 wt% loading, cathode utilization decreases drastically. The critical cathode loading at which percolation starts to disappear depends strongly on the SE particle size.",
            "simplified": "θ_CAM = 1 for f_CAM < 70 wt% at λ = 1.67. Drastic decrease above 75 wt%. Maximum f_CAM for full utilization = 70 wt% at this λ."
          },
          "Advanced_Quantitative_Features": {
            "f_CAM_below_70wt_Theta_CAM": {
              "Value": 1.0,
              "Note": "原文: For low f_CAM (<70 wt%), CAM particles are fully utilized (θ_CAM = 1)"
            },
            "f_CAM_80wt_Theta_CAM": {
              "Value": 0.52,
              "Note": "原文: θ_CAM = 52% for model with f_CAM = 80 wt%, λ = 1.67 (Figure 4b text)"
            }
          }
        }
      }
    },
    {
      "Item_ID": "SIM_2D_MAP",
      "Sample_ID": "SIM_5umNMC_2Dmap",
      "Role": "Target",
      "Data_Nature": "Computed",
      "base_material": "Composites",
      "application": "Functional",
      "research_paradigm": "Hybrid",
      "Patch_Tags": [
        "Battery"
      ],
      "Gradient_Material": false,
      "Raw_Evidence_Span": [
        "Figure 3c. θ_CAM as a function of both λ and f_CAM",
        "Figure 3d. Critical λ needed to achieve θ_CAM = 80%, 90%, and 98% as a function of f_CAM"
      ],
      "Extracted_Data": {
        "Composition": {
          "Composite_Category": "Other",
          "Composite_System_Raw": "NMC + LPS composite cathode",
          "Hierarchy_Level": "Composite",
          "Battery_Composition": {
            "Component_Type": "Composite_Cathode",
            "Active_Material": {
              "Material_Name_Raw": "LZO-coated NMC",
              "Chemical_Formula": "LiNi₀.₅Mn₀.₃Co₀.₂O₂"
            },
            "Electrolyte_Composition": {
              "Type": "Solid",
              "Formula_Raw": "75Li₂S-25P₂S₅ (LPS)"
            }
          },
          "Note": "Systematic parameter sweep of λ and f_CAM. Composition_Source_Type: nominal_inferred"
        },
        "Processing": {
          "Process_Category": "Other",
          "Process_Text": {
            "original": "DEM simulation varying both λ and f_CAM to determine corresponding θ_CAM values.",
            "simplified": "DEM: systematic 2D parameter sweep of (λ, f_CAM) → θ_CAM."
          },
          "Key_Params": {
            "Cold_Press_Pressure_MPa": {
              "Value": 200.0,
              "Original_Values": "200 MPa"
            }
          },
          "Simulation_Metadata": {
            "Method_Category": "Other",
            "Software": "LIGGGHTS"
          }
        },
        "Structure": {
          "Structure_Text": {
            "original": "Percolation in cathode composite consistently improves as f_CAM decreases (SE weight fraction increases) and as λ increases. Percolation always significantly worsens for λ < 1. For f_CAM = 80 wt%, increasing λ from 1 to 3 doubles θ_CAM from ~30% to ~60%. For f_CAM = 85 wt%, increasing λ from 1 to 8 only slightly increases θ_CAM from ~16% to ~20%.",
            "simplified": "θ_CAM improves with decreasing f_CAM and increasing λ. Always worse for λ < 1. Benefits of λ increase depend strongly on f_CAM level."
          },
          "Advanced_Quantitative_Features": {
            "Lambda_min_98pct_at_75wt": {
              "Value": 2.1,
              "Note": "原文: to achieve 98% cathode utilization with 75 wt% loading λ_min = 2.1"
            },
            "SE_size_for_98pct_5um_CAM_um": {
              "Value": 2.4,
              "Note": "原文: for NMC cathode sizes of 5 μm, this corresponds to a SE particle size of 2.4 μm"
            },
            "SE_size_for_98pct_20um_CAM_um": {
              "Value": 9.5,
              "Note": "原文: for NMC cathode sizes of 20 μm, this corresponds to SE particle size of 9.5 μm"
            },
            "f_CAM_80wt_Lambda1_Theta_CAM_pct": {
              "Value": null,
              "Note": "原文: ~30% (approximate value from text); Original_Values: ~30%"
            },
            "f_CAM_80wt_Lambda3_Theta_CAM_pct": {
              "Value": null,
              "Note": "原文: ~60% (approximate value from text, 'doubles'); Original_Values: ~60%"
            },
            "f_CAM_85wt_Lambda1_Theta_CAM_pct": {
              "Value": null,
              "Note": "原文: ~16%; Original_Values: ~16%"
            },
            "f_CAM_85wt_Lambda8_Theta_CAM_pct": {
              "Value": null,
              "Note": "原文: ~20%; Original_Values: ~20%"
            }
          }
        },
        "Properties": [
          {
            "Property_Name": "Cathode_Utilization",
            "Value": null,
            "Unit": "ratio",
            "Data_Nature": "Computed",
            "Data_Source": "text",
            "Note": "Full 2D map in Figure 3c. Key quantitative values from text: λ_min=2.1 for 98% at 75 wt%, and approximate θ_CAM ranges for specific conditions."
          }
        ]
      }
    },
    {
      "Item_ID": "EXP_5umNMC_8umLPS_60wt",
      "Sample_ID": "EXP_NMC5_LPS8_fCAM60",
      "Role": "Target",
      "Data_Nature": "Experimental",
      "base_material": "Composites",
      "application": "Functional",
      "research_paradigm": "Hybrid",
      "Patch_Tags": [
        "Battery"
      ],
      "Gradient_Material": false,
      "Raw_Evidence_Span": [
        "Figure 5a. First-cycle voltage curves of SSBs using different-sized LPS particles in the cathode composite with fixed NMC size (5 μm) and f_CAM (60 wt%)",
        "cells with 8-μm LPS particles delivered reduced discharge capacities (≈75 mAh g⁻¹)"
      ],
      "Extracted_Data": {
        "Composition": {
          "Composite_Category": "Other",
          "Composite_System_Raw": "NMC + LPS + CNF composite cathode",
          "Hierarchy_Level": "Composite",
          "Battery_Composition": {
            "Component_Type": "Composite_Cathode",
            "Active_Material": {
              "Material_Name_Raw": "LZO-coated LiNi₀.₅Mn₀.₃Co₀.₂O₂ (NMC)",
              "Chemical_Formula": "LiNi₀.₅Mn₀.₃Co₀.₂O₂",
              "Stoichiometry_Raw": "LiNi₀.₅Mn₀.₃Co₀.₂O₂"
            },
            "Composite_Formulation": [
              {
                "Component": "Active_Material",
                "Weight_pct": 57.0,
                "Name": "LZO-coated NMC (D ≈ 5 μm)"
              },
              {
                "Component": "Conductive_Agent",
                "Weight_pct": 5.0,
                "Name": "CNF"
              }
            ],
            "Electrolyte_Composition": {
              "Type": "Solid",
              "Formula_Raw": "75Li₂S-25P₂S₅ (LPS)",
              "Note": "D_SE ≈ 8 μm"
            }
          },
          "Matrix": {
            "Material_Name_Raw": "LPS (D ≈ 8 μm)",
            "Weight_Fraction_pct": 38.0
          },
          "Reinforcement": {
            "Type": "Particle",
            "Material_Name_Raw": "LZO-coated NMC",
            "Specifications": {
              "Particle_Size_um": 5.0
            },
            "Weight_Fraction_pct": 57.0
          },
          "Interface_or_Interphase": {
            "Type": "Other",
            "Material_Name_Raw": "Li₂O-ZrO₂ (LZO) coating",
            "Thickness_nm": {
              "Value_Range": [
                "6 nm",
                "8 nm"
              ],
              "Note": "原文: 6-8 nm LZO coating"
            }
          },
          "Filler_or_Modifier": [
            {
              "Type": "Conductive_Agent",
              "Material_Name_Raw": "CNF",
              "Weight_Fraction_pct": 5.0
            }
          ],
          "Note": "f_CAM = 60 wt%; D_CAM = 5 μm; D_SE = 8 μm; λ = 0.625. Composition_Source_Type: nominal_inferred"
        },
        "Processing": {
          "Process_Category": "Other",
          "Process_Text": {
            "original": "Composite cathode fabricated by first hand-mixing LZO-coated NMC particles and LPS for ≈10 min, then mixing for another ≈10 min after adding 5 wt% CNFs. Cell assembled using custom-made pressure cell with PEEK cylinder (8 mm inner diameter) and stainless-steel current collectors. Bulk LPS (35 mg) compressed under ≈100 MPa. Cathode composite (≈5 mg) spread and compacted under ≈200 MPa. In metal (8 mm) attached as anode, ≈200 MPa applied. Cell sealed and cycled under ≈5 MPa (spring).",
            "simplified": "Hand-mixing NMC+LPS 10 min → add CNF, mix 10 min → press. Bulk LPS 35 mg at 100 MPa → cathode ≈5 mg at 200 MPa → In anode at 200 MPa. Cycled under 5 MPa (spring)."
          },
          "Equipment": [
            {
              "Instrument_Name": "SEM",
              "Manufacturer": "Zeiss",
              "Model": "Gemini Ultra-55",
              "Note": "analytical field-emission SEM for particle size estimation"
            },
            {
              "Instrument_Name": "Retsch PM200 ball mill",
              "Note": "for preparing small-particle-size LPS"
            },
            {
              "Instrument_Name": "SPEX 8000M mixer mill",
              "Note": "for synthesizing bulk LPS SE"
            },
            {
              "Instrument_Name": "Bio-Logic VMP300",
              "Note": "cell cycling system"
            },
            {
              "Instrument_Name": "Pressure cell (custom-made)",
              "Note": "PEEK cylinder with 8 mm inner diameter, stainless-steel rods as current collectors"
            }
          ],
          "Key_Params": {
            "Cold_Press_Pressure_MPa": {
              "Value": 200.0,
              "Original_Values": "≈200 MPa"
            },
            "Stack_Pressure_MPa": {
              "Value": 5.0,
              "Original_Values": "≈5 MPa (spring)"
            },
            "Cathode_Composite_Mass_mg": 5.0,
            "Bulk_Electrolyte_Mass_mg": 35.0
          },
          "Original_Values": {
            "Cold_Press_Pressure_MPa": "≈200 MPa",
            "Stack_Pressure_MPa": "≈5 MPa",
            "Cathode_Composite_Mass_mg": "≈5 mg",
            "Bulk_Electrolyte_Mass_mg": "35 mg"
          },
          "Note": "Cell fabrication in Ar-filled glovebox (H₂O < 0.1 ppm, O₂ < 0.1 ppm). D_SE = 8 μm LPS prepared by wet ball milling."
        },
        "Structure": {
          "Structure_Text": {
            "original": "LPS with average particle diameter of 8 μm prepared using wet-ball-milling. NMC cathode particles with average diameter of 5 μm.",
            "simplified": "Composite cathode with D_SE = 8 μm LPS and D_CAM = 5 μm NMC."
          },
          "Advanced_Quantitative_Features": {
            "D_SE_um": 8.0,
            "D_CAM_um": 5.0,
            "Lambda_CAM_to_SE_Ratio": {
              "Value": 0.625,
              "Note": "λ = 5/8 = 0.625"
            }
          }
        },
        "Properties": [
          {
            "Property_Name": "Specific_Capacity",
            "Value": 75.0,
            "Unit": "mAh/g",
            "Data_Nature": "Experimental",
            "Data_Source": "text",
            "Test_Temperature_K": 298.15,
            "Current_Density_mA_cm2": {
              "Value": 0.05,
              "Original_Values": "0.05 mA cm⁻²"
            },
            "Voltage_Range_V": "2-3.7 V vs In",
            "Battery_Configuration": "half-cell vs In anode",
            "Counter_Electrode": "In metal",
            "Note": "First-cycle discharge capacity ≈75 mAh g⁻¹. Original_Values: ≈75 mAh g⁻¹. CCCV charging with 5 h hold at top-of-charge."
          }
        ]
      }
    },
    {
      "Item_ID": "EXP_5umNMC_5umLPS_60wt",
      "Sample_ID": "EXP_NMC5_LPS5_fCAM60",
      "Role": "Target",
      "Data_Nature": "Experimental",
      "base_material": "Composites",
      "application": "Functional",
      "research_paradigm": "Hybrid",
      "Patch_Tags": [
        "Battery"
      ],
      "Gradient_Material": false,
      "Raw_Evidence_Span": [
        "cells with 5-μm LPS particles delivered ≈125 mAh g⁻¹",
        "Figure 5a"
      ],
      "Extracted_Data": {
        "Composition": {
          "Composite_Category": "Other",
          "Composite_System_Raw": "NMC + LPS + CNF composite cathode",
          "Hierarchy_Level": "Composite",
          "Battery_Composition": {
            "Component_Type": "Composite_Cathode",
            "Active_Material": {
              "Material_Name_Raw": "LZO-coated NMC",
              "Chemical_Formula": "LiNi₀.₅Mn₀.₃Co₀.₂O₂"
            },
            "Electrolyte_Composition": {
              "Type": "Solid",
              "Formula_Raw": "75Li₂S-25P₂S₅ (LPS)",
              "Note": "D_SE ≈ 5 μm"
            }
          },
          "Note": "f_CAM = 60 wt%; D_CAM = 5 μm; D_SE = 5 μm; λ = 1. Composition_Source_Type: nominal_inferred"
        },
        "Processing": {
          "Process_Category": "Other",
          "Process_Text": {
            "original": "Same fabrication procedure as other experimental cells. D_SE = 5 μm LPS.",
            "simplified": "Same as EXP_NMC5_LPS8_fCAM60 but with D_SE = 5 μm LPS."
          },
          "Key_Params": {
            "Cold_Press_Pressure_MPa": {
              "Value": 200.0,
              "Original_Values": "≈200 MPa"
            },
            "Stack_Pressure_MPa": {
              "Value": 5.0,
              "Original_Values": "≈5 MPa"
            }
          }
        },
        "Structure": {
          "Structure_Text": {
            "original": "LPS with average particle diameter of 5 μm. NMC cathode particles with average diameter of 5 μm.",
            "simplified": "D_SE = 5 μm LPS and D_CAM = 5 μm NMC."
          },
          "Advanced_Quantitative_Features": {
            "D_SE_um": 5.0,
            "D_CAM_um": 5.0,
            "Lambda_CAM_to_SE_Ratio": 1.0
          }
        },
        "Properties": [
          {
            "Property_Name": "Specific_Capacity",
            "Value": 125.0,
            "Unit": "mAh/g",
            "Data_Nature": "Experimental",
            "Data_Source": "text",
            "Test_Temperature_K": 298.15,
            "Current_Density_mA_cm2": {
              "Value": 0.05,
              "Original_Values": "0.05 mA cm⁻²"
            },
            "Voltage_Range_V": "2-3.7 V vs In",
            "Battery_Configuration": "half-cell vs In anode",
            "Counter_Electrode": "In metal",
            "Note": "First-cycle discharge capacity ≈125 mAh g⁻¹"
          }
        ]
      }
    },
    {
      "Item_ID": "EXP_5umNMC_3umLPS_60wt",
      "Sample_ID": "EXP_NMC5_LPS3_fCAM60",
      "Role": "Target",
      "Data_Nature": "Experimental",
      "base_material": "Composites",
      "application": "Functional",
      "research_paradigm": "Hybrid",
      "Patch_Tags": [
        "Battery"
      ],
      "Gradient_Material": false,
      "Raw_Evidence_Span": [
        "3- and 1.5-μm LPS particles (>150 mAh g⁻¹)",
        "Figure 5a"
      ],
      "Extracted_Data": {
        "Composition": {
          "Composite_Category": "Other",
          "Composite_System_Raw": "NMC + LPS + CNF composite cathode",
          "Hierarchy_Level": "Composite",
          "Battery_Composition": {
            "Component_Type": "Composite_Cathode",
            "Active_Material": {
              "Material_Name_Raw": "LZO-coated NMC",
              "Chemical_Formula": "LiNi₀.₅Mn₀.₃Co₀.₂O₂"
            },
            "Electrolyte_Composition": {
              "Type": "Solid",
              "Formula_Raw": "75Li₂S-25P₂S₅ (LPS)",
              "Note": "D_SE ≈ 3 μm"
            }
          },
          "Note": "f_CAM = 60 wt%; D_CAM = 5 μm; D_SE = 3 μm; λ = 1.67. Composition_Source_Type: nominal_inferred"
        },
        "Processing": {
          "Process_Category": "Other",
          "Process_Text": {
            "original": "Same fabrication procedure. D_SE = 3 μm LPS.",
            "simplified": "Same procedure, D_SE = 3 μm LPS."
          },
          "Key_Params": {
            "Cold_Press_Pressure_MPa": {
              "Value": 200.0,
              "Original_Values": "≈200 MPa"
            },
            "Stack_Pressure_MPa": {
              "Value": 5.0,
              "Original_Values": "≈5 MPa"
            }
          }
        },
        "Structure": {
          "Structure_Text": {
            "original": "LPS with average particle diameter of 3 μm. NMC cathode particles with average diameter of 5 μm.",
            "simplified": "D_SE = 3 μm LPS and D_CAM = 5 μm NMC."
          },
          "Advanced_Quantitative_Features": {
            "D_SE_um": 3.0,
            "D_CAM_um": 5.0,
            "Lambda_CAM_to_SE_Ratio": 1.67
          }
        },
        "Properties": [
          {
            "Property_Name": "Specific_Capacity",
            "Value": null,
            "Unit": "mAh/g",
            "Data_Nature": "Experimental",
            "Data_Source": "text",
            "Test_Temperature_K": 298.15,
            "Current_Density_mA_cm2": {
              "Value": 0.05,
              "Original_Values": "0.05 mA cm⁻²"
            },
            "Voltage_Range_V": "2-3.7 V vs In",
            "Battery_Configuration": "half-cell vs In anode",
            "Counter_Electrode": "In metal",
            "Note": "原文: >150 mAh g⁻¹; largest experimental specific capacity observed = 155 mAh g⁻¹ (used as full capacity reference for model prediction). Value = null 因原文给出不等式 >150."
          }
        ]
      }
    },
    {
      "Item_ID": "EXP_5umNMC_1p5umLPS_60wt",
      "Sample_ID": "EXP_NMC5_LPS1p5_fCAM60",
      "Role": "Target",
      "Data_Nature": "Experimental",
      "base_material": "Composites",
      "application": "Functional",
      "research_paradigm": "Hybrid",
      "Patch_Tags": [
        "Battery"
      ],
      "Gradient_Material": false,
      "Raw_Evidence_Span": [
        "3- and 1.5-μm LPS particles (>150 mAh g⁻¹)",
        "Figure 5a"
      ],
      "Extracted_Data": {
        "Composition": {
          "Composite_Category": "Other",
          "Composite_System_Raw": "NMC + LPS + CNF composite cathode",
          "Hierarchy_Level": "Composite",
          "Battery_Composition": {
            "Component_Type": "Composite_Cathode",
            "Active_Material": {
              "Material_Name_Raw": "LZO-coated NMC",
              "Chemical_Formula": "LiNi₀.₅Mn₀.₃Co₀.₂O₂"
            },
            "Electrolyte_Composition": {
              "Type": "Solid",
              "Formula_Raw": "75Li₂S-25P₂S₅ (LPS)",
              "Note": "D_SE ≈ 1.5 μm"
            }
          },
          "Note": "f_CAM = 60 wt%; D_CAM = 5 μm; D_SE = 1.5 μm; λ = 3.33. Composition_Source_Type: nominal_inferred"
        },
        "Processing": {
          "Process_Category": "Other",
          "Process_Text": {
            "original": "Same fabrication procedure. D_SE = 1.5 μm LPS.",
            "simplified": "Same procedure, D_SE = 1.5 μm LPS."
          },
          "Key_Params": {
            "Cold_Press_Pressure_MPa": {
              "Value": 200.0,
              "Original_Values": "≈200 MPa"
            },
            "Stack_Pressure_MPa": {
              "Value": 5.0,
              "Original_Values": "≈5 MPa"
            }
          }
        },
        "Structure": {
          "Structure_Text": {
            "original": "LPS with average particle diameter of 1.5 μm. NMC cathode particles with average diameter of 5 μm.",
            "simplified": "D_SE = 1.5 μm LPS and D_CAM = 5 μm NMC."
          },
          "Advanced_Quantitative_Features": {
            "D_SE_um": 1.5,
            "D_CAM_um": 5.0,
            "Lambda_CAM_to_SE_Ratio": 3.33
          }
        },
        "Properties": [
          {
            "Property_Name": "Specific_Capacity",
            "Value": null,
            "Unit": "mAh/g",
            "Data_Nature": "Experimental",
            "Data_Source": "text",
            "Test_Temperature_K": 298.15,
            "Current_Density_mA_cm2": {
              "Value": 0.05,
              "Original_Values": "0.05 mA cm⁻²"
            },
            "Voltage_Range_V": "2-3.7 V vs In",
            "Battery_Configuration": "half-cell vs In anode",
            "Counter_Electrode": "In metal",
            "Note": "原文: >150 mAh g⁻¹. Value = null 因原文给出不等式 >150. 155 mAh g⁻¹ 为文中后续提到的 full capacity reference."
          }
        ]
      }
    },
    {
      "Item_ID": "EXP_5umNMC_3umLPS_80wt",
      "Sample_ID": "EXP_NMC5_LPS3_fCAM80",
      "Role": "Target",
      "Data_Nature": "Experimental",
      "base_material": "Composites",
      "application": "Functional",
      "research_paradigm": "Hybrid",
      "Patch_Tags": [
        "Battery"
      ],
      "Gradient_Material": false,
      "Raw_Evidence_Span": [
        "Figure 5c. First-cycle voltage curves of SSBs using different-sized NMC particles (5 and 12 μm) with fixed LPS size (3 μm) and f_CAM (80 wt%)",
        "cells with 12-μm CAM particles delivered larger discharge capacities than those with 5-μm CAM particles",
        "for f_CAM = 80 wt% (black curves in Figure 6a,c), both LPS sizes fall into the low-θ_CAM regions"
      ],
      "Extracted_Data": {
        "Composition": {
          "Composite_Category": "Other",
          "Composite_System_Raw": "NMC + LPS + CNF composite cathode",
          "Hierarchy_Level": "Composite",
          "Battery_Composition": {
            "Component_Type": "Composite_Cathode",
            "Active_Material": {
              "Material_Name_Raw": "LZO-coated NMC (5 μm)",
              "Chemical_Formula": "LiNi₀.₅Mn₀.₃Co₀.₂O₂"
            },
            "Electrolyte_Composition": {
              "Type": "Solid",
              "Formula_Raw": "75Li₂S-25P₂S₅ (LPS)",
              "Note": "D_SE = 3 μm"
            }
          },
          "Note": "f_CAM = 80 wt%; D_CAM = 5 μm; D_SE = 3 μm; λ = 1.67. Composition_Source_Type: nominal_inferred"
        },
        "Processing": {
          "Process_Category": "Other",
          "Process_Text": {
            "original": "Same fabrication procedure. f_CAM = 80 wt% (80 wt% NMC, 15 wt% LPS, 5 wt% CNF). D_SE = 3 μm LPS.",
            "simplified": "Same procedure. f_CAM = 80 wt%, D_CAM = 5 μm, D_SE = 3 μm."
          },
          "Key_Params": {
            "Cold_Press_Pressure_MPa": {
              "Value": 200.0,
              "Original_Values": "≈200 MPa"
            },
            "Stack_Pressure_MPa": {
              "Value": 5.0,
              "Original_Values": "≈5 MPa"
            }
          }
        },
        "Structure": {
          "Structure_Text": {
            "original": "f_CAM = 80 wt% falls into low θ_CAM region. D_CAM = 5 μm, D_SE = 3 μm, λ = 1.67.",
            "simplified": "D_CAM = 5 μm, D_SE = 3 μm, λ = 1.67. Low utilization at 80 wt% loading."
          },
          "Advanced_Quantitative_Features": {
            "D_SE_um": 3.0,
            "D_CAM_um": 5.0,
            "Lambda_CAM_to_SE_Ratio": 1.67,
            "f_CAM_wt_pct": 80.0,
            "LPS_wt_pct": 15.0,
            "CNF_wt_pct": 5.0
          }
        },
        "Properties": [
          {
            "Property_Name": "Specific_Capacity",
            "Value": null,
            "Unit": "mAh/g",
            "Data_Nature": "Experimental",
            "Data_Source": "image",
            "Test_Temperature_K": 298.15,
            "Current_Density_mA_cm2": {
              "Value": 0.05,
              "Original_Values": "0.05 mA cm⁻²"
            },
            "Voltage_Range_V": "2-3.7 V vs In",
            "Battery_Configuration": "half-cell vs In anode",
            "Counter_Electrode": "In metal",
            "Note": "Specific capacity from Figure 5c chart (not readable from text). Low θ_CAM at 80 wt% loading with λ = 1.67."
          }
        ]
      }
    },
    {
      "Item_ID": "EXP_12umNMC_3umLPS_80wt",
      "Sample_ID": "EXP_NMC12_LPS3_fCAM80",
      "Role": "Target",
      "Data_Nature": "Experimental",
      "base_material": "Composites",
      "application": "Functional",
      "research_paradigm": "Hybrid",
      "Patch_Tags": [
        "Battery"
      ],
      "Gradient_Material": false,
      "Raw_Evidence_Span": [
        "Figure 5c. cells with 12-μm CAM particles (black curves) delivered larger discharge capacities than those with 5-μm CAM particles (red curves)",
        "f_CAM was fixed at 80 wt%"
      ],
      "Extracted_Data": {
        "Composition": {
          "Composite_Category": "Other",
          "Composite_System_Raw": "NMC + LPS + CNF composite cathode",
          "Hierarchy_Level": "Composite",
          "Battery_Composition": {
            "Component_Type": "Composite_Cathode",
            "Active_Material": {
              "Material_Name_Raw": "LZO-coated NMC (12 μm)",
              "Chemical_Formula": "LiNi₀.₅Mn₀.₃Co₀.₂O₂"
            },
            "Electrolyte_Composition": {
              "Type": "Solid",
              "Formula_Raw": "75Li₂S-25P₂S₅ (LPS)",
              "Note": "D_SE = 3 μm"
            }
          },
          "Note": "f_CAM = 80 wt%; D_CAM = 12 μm; D_SE = 3 μm; λ = 4. Composition_Source_Type: nominal_inferred"
        },
        "Processing": {
          "Process_Category": "Other",
          "Process_Text": {
            "original": "Same fabrication procedure. f_CAM = 80 wt%. D_CAM = 12 μm NMC, D_SE = 3 μm LPS.",
            "simplified": "Same procedure. f_CAM = 80 wt%, D_CAM = 12 μm, D_SE = 3 μm."
          },
          "Key_Params": {
            "Cold_Press_Pressure_MPa": {
              "Value": 200.0,
              "Original_Values": "≈200 MPa"
            },
            "Stack_Pressure_MPa": {
              "Value": 5.0,
              "Original_Values": "≈5 MPa"
            }
          }
        },
        "Structure": {
          "Structure_Text": {
            "original": "12-μm CAM particles with 3-μm LPS (λ = 4). Larger CAM particle improves utilization at 80 wt% loading.",
            "simplified": "D_CAM = 12 μm, D_SE = 3 μm, λ = 4. Larger CAM improves utilization vs 5 μm."
          },
          "Advanced_Quantitative_Features": {
