Repository: Chenfan0206/hea-dataset

# Combining gradient structure and TRIP effect to produce austenite stainless steel with high strength and ductility

- 序号：001
- 方向：不锈钢方向
- 原始 PDF：`01_extracted_content/paper.pdf`
- 提取内容：`01_extracted_content/extracted.json`、`01_extracted_content/human_annotation.json`
- 图片目录：`02_images/figures/`
- 多模对齐目录：`03_multimodal_alignment/`
- 多模对齐状态：已匹配
- 图片记录数：10
- 图文候选对数：50

File: dataset/organized_75papers_dataset/papers/011__PBO fibers_fluorine-containing liquid crystal compound modified cyanate ester wave-transparent laminated composites with excellent mechanical and flam/03_multimodal_alignment/embedding_index.json
{"image_embeddings": {"token_ids": ["paper::image_0000", "paper::chart_0001", "paper::image_0002", "paper::chart_0003", "paper::image_0004", "paper::chart_0005", "paper::chart_0006", "paper::chart_0007", "paper::chart_0008"]}, "sentence_embeddings": {"token_ids": ["paper::sent::115", "paper::sent::122", "paper::sent::126", "paper::sent::139", "paper::sent::143", "paper::sent::145", "paper::sent::148", "paper::sent::153", "paper::sent::158", "paper::sent::162", "paper::sent::166", "paper::sent::174", "paper::sent::177", "paper::sent::183", "paper::sent::185", "paper::sent::189", "paper::sent::193", "paper::sent::194", "paper::sent::197", "paper::sent::201", "paper::sent::214", "paper::sent::223", "paper::sent::230", "paper::sent::246", "paper::sent::248", "paper::sent::254", "paper::sent::256", "paper::sent::29", "paper::sent::33", "paper::sent::35", "paper::sent::38", "paper::sent::39", "paper::sent::51", "paper::sent::60", "paper::sent::66", "paper::sent::68", "paper::sent::71", "paper::sent::75", "paper::sent::76", "paper::sent::77", "paper::sent::89", "paper::sent::95", "paper::sent::99"]}}

File: dataset/organized_75papers_dataset/papers/012__Tg-mismatch driven dual polyamic acid interphase_ A morphology-guided approach to strengthen carbon fiber_thermoplastic interfaces/01_extracted_content/extracted.json (part 1 of 2)
{
  "Paper_Metadata": {
    "Paper_Title": "Tg-mismatch driven dual polyamic acid interphase: A morphology-guided approach to strengthen carbon fiber/thermoplastic interfaces",
    "DOI": "10.1016/j.compositesb.2025.112924"
  },
  "Paper_Routing": {
    "base_material": "Composites",
    "application": "Structural",
    "research_paradigm": "Experimental",
    "Supplements_Loaded": [
      "directions/base/Composites.txt",
      "directions/application/Structural.txt",
      "directions/paradigm/Experimental.txt"
    ],
    "Patch_Tags": [
      "Interface_Dominated"
    ],
    "Needs_Mixed_Routing_Check": false,
    "Mixed_Signals": []
  },
  "items": [
    {
      "Item_ID": "01",
      "Sample_ID": "Bare-CF/PEI",
      "Role": "Target",
      "Data_Nature": "Experimental",
      "base_material": "Composites",
      "application": "Structural",
      "research_paradigm": "Experimental",
      "Patch_Tags": [
        "Interface_Dominated"
      ],
      "Gradient_Material": false,
      "Raw_Evidence_Span": [
        "Bare-CF samples were immersed ... dried and labeled as Bare-CF",
        "CF/PEI composites were fabricated using a vacuum hot-pressing technique at 330 °C under a pressure of 4 MPa",
        "Bare-CF/PEI composites, the ILSS is 58.9 MPa",
        "Bare-CF/PEI exhibits the lowest flexural strength at 572.4 MPa"
      ],
      "Extracted_Data": {
        "Composition": {
          "Composite_Category": "PMC",
          "Composite_System_Raw": "CF/PEI",
          "Matrix": {
            "Material": "PEI (polyetherimide)",
            "Form": "film",
            "Thickness": "0.15 mm",
            "Supplier": "GE Advanced Materials (USA)"
          },
          "Reinforcement": {
            "Material": "T300-3K carbon fabric",
            "Form": "woven fabric",
            "Supplier": "Toray Industries, Japan",
            "Pretreatment": "refluxed in acetone at 80 °C for 24 h to remove original commercial sizing"
          },
          "Fiber_Mass_Fraction": {
            "Value": 50,
            "Unit": "wt%",
            "Original_Values": "~50%",
            "Note": "approximately 50 wt% fiber mass fraction"
          },
          "Fiber_Volume_Fraction": {
            "Value": null,
            "Unit": "vol%",
            "Note": "论文未给出体积分数，仅给出 ~50 wt% 质量分数"
          }
        },
        "Processing": {
          "Process_Text": {
            "original": "Bare-CF samples ... refluxed in acetone at 80 °C for 24 h to remove the original commercial sizing, then dried and labeled as Bare-CF. CF/PEI composites were fabricated using a vacuum hot-pressing technique at 330 °C under a pressure of 4 MPa. The laminates consisted of alternating 9 layers of PEI films and 8 layers of carbon fiber fabrics, yielding a fiber mass fraction of approximately 50%.",
            "simplified": "T300-3K CF desized by acetone reflux → laminated with PEI films (9 layers PEI / 8 layers CF) → vacuum hot-pressed at 330 °C / 4 MPa"
          },
          "Key_Params": {
            "Stage1_Desizing": {
              "Solvent": "acetone",
              "Temperature": {
                "Value": 353.15,
                "Unit": "K",
                "Original_Values": "80 °C"
              },
              "Time": "24 h",
              "Method": "reflux"
            },
            "Stage2_Composite_Fabrication": {
              "Method": "vacuum hot-pressing",
              "Temperature": {
                "Value": 603.15,
                "Unit": "K",
                "Original_Values": "330 °C"
              },
              "Pressure": {
                "Value": 4,
                "Unit": "MPa",
                "Original_Values": "4 MPa"
              },
              "Layup": "9 layers PEI film / 8 layers CF fabric, alternating",
              "Fiber_Mass_Fraction": "~50%"
            }
          }
        },
        "Structure": {
          "Structure_Text": {
            "original": "The untreated Bare-CF surface exhibited longitudinal grooves typical of fibers produced via wet spinning and carbonization, resulting in a relatively rough but chemically inert surface lacking polar functional groups.",
            "simplified": "Bare-CF: longitudinal grooves on surface, chemically inert, graphitic surface dominated by C–C bonds (80.12%)"
          },
          "Fiber_Architecture": "woven fabric",
          "Interface_Features": {
            "Interphase_Width_nm": {
              "Value": 110,
              "Unit": "nm",
              "Original_Values": "110 nm",
              "Data_Source": "text",
              "Note": "Bare-CF/PEI interphase width from PF-QNM modulus profile"
            }
          },
          "Advanced_Quantitative_Features": {
            "Surface_XPS_C1s": {
              "C_C_Percent": 80.12,
              "C_O_Percent": 8.89,
              "C_O_Double_Bond_Percent": 10.09,
              "Note": "Bare-CF surface composition from XPS C1s high-resolution spectra, Table S3"
            }
          }
        },
        "Properties": [
          {
            "Property_Name": "Interlaminar_Shear_Strength",
            "Value": 58.9,
            "Unit": "MPa",
            "Original_Values": "58.9 MPa",
            "Data_Source": "text",
            "Test_Condition": {
              "Loading_Mode": "interlaminar shear",
              "Test_Temperature_Original": "room temperature"
            }
          },
          {
            "Property_Name": "Flexural_Strength",
            "Value": 572.4,
            "Unit": "MPa",
            "Original_Values": "572.4 MPa",
            "Data_Source": "text",
            "Test_Condition": {
              "Loading_Mode": "three-point bending"
            }
          }
        ]
      }
    },
    {
      "Item_ID": "02",
      "Sample_ID": "PI1-CF/PEI",
      "Role": "Variant",
      "Data_Nature": "Experimental",
      "base_material": "Composites",
      "application": "Structural",
      "research_paradigm": "Experimental",
      "Patch_Tags": [
        "Interface_Dominated"
      ],
      "Gradient_Material": false,
      "Raw_Evidence_Span": [
        "PAAs synthesized from PMDA and ODA was designated as PAAs1 after neutralization",
        "The resulting modified fibers were designated as PI1-CF",
        "PI1-CF/PEI, reaching 56.1 MPa",
        "PI1-CF/PEI improves to 693.9 MPa"
      ],
      "Extracted_Data": {
        "Composition": {
          "Composite_Category": "PMC",
          "Composite_System_Raw": "CF/PEI with PI1 sizing",
          "Matrix": {
            "Material": "PEI (polyetherimide)",
            "Form": "film",
            "Thickness": "0.15 mm",
            "Supplier": "GE Advanced Materials (USA)"
          },
          "Reinforcement": {
            "Material": "T300-3K carbon fabric",
            "Form": "woven fabric",
            "Supplier": "Toray Industries, Japan",
            "Sizing": "PI1 (from PAAs1: PMDA + ODA, neutralized with TEA, imidized at 300 °C)"
          },
          "Interface_or_Interphase": {
            "Sizing_Agent": {
              "Designation": "PAAs1 → PI1 after imidization",
              "Monomers": "PMDA (dianhydride) + ODA (diamine)",
              "Molar_Ratio": "dianhydride:diamine = 1.01:1",
              "Neutralization": "TEA, molar ratio TEA:dianhydride = 2:1",
              "Solvent": "DMAc (for synthesis), deionized water (for sizing solution)",
              "Sizing_Concentration": "1 wt%",
              "Imidization": {
                "Temperature": {
                  "Value": 573.15,
                  "Unit": "K",
                  "Original_Values": "300 °C"
                },
                "Time": "60 min"
              }
            }
          },
          "Fiber_Mass_Fraction": {
            "Value": 50,
            "Unit": "wt%",
            "Original_Values": "~50%",
            "Note": "approximately 50 wt% fiber mass fraction"
          },
          "Fiber_Volume_Fraction": {
            "Value": null,
            "Unit": "vol%",
            "Note": "论文未给出体积分数，仅给出 ~50 wt% 质量分数"
          }
        },
        "Processing": {
          "Process_Text": {
            "original": "PAAs synthesized from PMDA and ODA was designated as PAAs1 after neutralization. PAAs1 was dissolved in deionized water at 70 °C to obtain 1 wt% sizing solution. Bare-CF samples were immersed in PAAs1 solution for 20 min, then dried and subsequently heated to 300 °C for 60 min to induce imidization. The resulting modified fibers were designated as PI1-CF. CF/PEI composites were fabricated using a vacuum hot-pressing technique at 330 °C under a pressure of 4 MPa.",
            "simplified": "PAA synthesis (PMDA+ODA in DMAc, neutralize with TEA) → dissolve in water (1 wt%, 70 °C) → immerse CF 20 min → imidize 300 °C/60 min → vacuum hot-press with PEI at 330 °C/4 MPa"
          },
          "Key_Params": {
            "Stage1_PAA_Synthesis": {
              "Monomers": "PMDA (dianhydride) + ODA (diamine)",
              "Molar_Ratio_Dianhydride_Diamine": "1.01:1",
              "Solvent": "DMAc",
              "Temperature": "ice-water bath",
              "Dianhydride_Addition_Time": "2 h",
              "Post_Addition_Reaction_Time": "4 h",
              "Neutralization_Agent": "TEA",
              "TEA_to_Dianhydride_Ratio": "2:1",
              "Precipitation_Solvent": "acetone"
            },
            "Stage2_Sizing_Application": {
              "Sizing_Solution_Concentration": "1 wt%",
              "Dissolution_Temperature": {
                "Value": 343.15,
                "Unit": "K",
                "Original_Values": "70 °C"
              },
              "Immersion_Time": "20 min"
            },
            "Stage3_Imidization": {
              "Temperature": {
                "Value": 573.15,
                "Unit": "K",
                "Original_Values": "300 °C"
              },
              "Time": "60 min"
            },
            "Stage4_Composite_Fabrication": {
              "Method": "vacuum hot-pressing",
              "Temperature": {
                "Value": 603.15,
                "Unit": "K",
                "Original_Values": "330 °C"
              },
              "Pressure": {
                "Value": 4,
                "Unit": "MPa",
                "Original_Values": "4 MPa"
              },
              "Layup": "9 layers PEI film / 8 layers CF fabric",
              "Fiber_Mass_Fraction": "~50%"
            }
          }
        },
        "Structure": {
          "Structure_Text": {
            "original": "PI1 exhibits no discernible glass transition below 380 °C (Tg > 380 °C), which can be attributed to its highly rigid molecular backbone formed by the condensation of PMDA and ODA. After PI coating, the groove structures became visibly shallower, indicating the formation of a polymeric film layer on the fiber surface.",
            "simplified": "PI1: highly rigid backbone, Tg > 380 °C; PI1 coating fills CF surface grooves"
          },
          "Fiber_Architecture": "woven fabric",
          "Interface_Features": {
            "Sizing_Layer_Tg": {
              "Value": null,
              "Unit": "K",
              "Original_Values": "> 380 °C",
              "Note": "Tg > 380 °C; not observed below 380 °C, so exact value unknown"
            }
          },
          "Advanced_Quantitative_Features": {
            "FTIR_Imide_Characteristic": {
              "C_O_Asymmetric": "1775 cm⁻¹",
              "C_O_Symmetric": "1715 cm⁻¹",
              "Note": "confirms complete imidization; applies to all three PIs"
            }
          }
        },
        "Properties": [
          {
            "Property_Name": "Interlaminar_Shear_Strength",
            "Value": 56.1,
            "Unit": "MPa",
            "Original_Values": "56.1 MPa",
            "Data_Source": "text",
            "Test_Condition": {
              "Loading_Mode": "interlaminar shear"
            },
            "Note": "slightly lower ILSS than Bare-CF/PEI (58.9 MPa) despite improved flexural strength; attributed to high Tg of PI1 limiting interdiffusion with matrix"
          },
          {
            "Property_Name": "Flexural_Strength",
            "Value": 693.9,
            "Unit": "MPa",
            "Original_Values": "693.9 MPa",
            "Data_Source": "text",
            "Test_Condition": {
              "Loading_Mode": "three-point bending"
            }
          }
        ]
      }
    },
    {
      "Item_ID": "03",
      "Sample_ID": "PI2-CF/PEI",
      "Role": "Variant",
      "Data_Nature": "Experimental",
      "base_material": "Composites",
      "application": "Structural",
      "research_paradigm": "Experimental",
      "Patch_Tags": [
        "Interface_Dominated"
      ],
      "Gradient_Material": false,
      "Raw_Evidence_Span": [
        "PAAs from OPDA and ODA was named PAAs2",
        "the resulting modified fibers were designated as PI2-CF",
        "PI2-CF/PEI show marked improvements, reaching 76.4 MPa",
        "PI2-CF/PEI ... reach 854.7 MPa"
      ],
      "Extracted_Data": {
        "Composition": {
          "Composite_Category": "PMC",
          "Composite_System_Raw": "CF/PEI with PI2 sizing",
          "Matrix": {
            "Material": "PEI (polyetherimide)",
            "Form": "film",
            "Thickness": "0.15 mm",
            "Supplier": "GE Advanced Materials (USA)"
          },
          "Reinforcement": {
            "Material": "T300-3K carbon fabric",
            "Form": "woven fabric",
            "Supplier": "Toray Industries, Japan",
            "Sizing": "PI2 (from PAAs2: OPDA + ODA, neutralized with TEA, imidized at 300 °C)"
          },
          "Interface_or_Interphase": {
            "Sizing_Agent": {
              "Designation": "PAAs2 → PI2 after imidization",
              "Monomers": "OPDA (dianhydride, note: text uses OPDA for 4,4'-biphenyltetracarboxylic dianhydride = BPDA) + ODA (diamine)",
              "Molar_Ratio": "dianhydride:diamine = 1.01:1",
              "Neutralization": "TEA, molar ratio TEA:dianhydride = 2:1",
              "Sizing_Concentration": "1 wt%",
              "Imidization": {
                "Temperature": {
                  "Value": 573.15,
                  "Unit": "K",
                  "Original_Values": "300 °C"
                },
                "Time": "60 min"
              }
            }
          },
          "Fiber_Mass_Fraction": {
            "Value": 50,
            "Unit": "wt%",
            "Original_Values": "~50%"
          },
          "Fiber_Volume_Fraction": {
            "Value": null,
            "Unit": "vol%",
            "Note": "论文未给出体积分数，仅给出 ~50 wt% 质量分数"
          }
        },
        "Processing": {
          "Process_Text": {
            "original": "PAAs from OPDA and ODA was named PAAs2. PAAs2 was dissolved in deionized water at 70 °C to obtain 1 wt% sizing solution. Bare-CF samples were immersed in PAAs2 solution for 20 min, then dried and subsequently heated to 300 °C for 60 min to induce imidization. The resulting modified fibers were designated as PI2-CF. CF/PEI composites were fabricated using a vacuum hot-pressing technique at 330 °C under a pressure of 4 MPa.",
            "simplified": "PAA synthesis (OPDA+ODA in DMAc, neutralize with TEA) → dissolve in water (1 wt%, 70 °C) → immerse CF 20 min → imidize 300 °C/60 min → vacuum hot-press with PEI at 330 °C/4 MPa"
          },
          "Key_Params": {
            "Stage1_PAA_Synthesis": {
              "Monomers": "OPDA (dianhydride) + ODA (diamine)",
              "Molar_Ratio_Dianhydride_Diamine": "1.01:1",
              "Solvent": "DMAc",
              "Temperature": "ice-water bath",
              "Neutralization_Agent": "TEA",
              "TEA_to_Dianhydride_Ratio": "2:1"
            },
            "Stage2_Sizing_Application": {
              "Sizing_Solution_Concentration": "1 wt%",
              "Dissolution_Temperature": {
                "Value": 343.15,
                "Unit": "K",
                "Original_Values": "70 °C"
              },
              "Immersion_Time": "20 min"
            },
            "Stage3_Imidization": {
              "Temperature": {
                "Value": 573.15,
                "Unit": "K",
                "Original_Values": "300 °C"
              },
              "Time": "60 min"
            },
            "Stage4_Composite_Fabrication": {
              "Method": "vacuum hot-pressing",
              "Temperature": {
                "Value": 603.15,
                "Unit": "K",
                "Original_Values": "330 °C"
              },
              "Pressure": {
                "Value": 4,
                "Unit": "MPa",
                "Original_Values": "4 MPa"
              },
              "Layup": "9 layers PEI film / 8 layers CF fabric"
            }
          }
        },
        "Structure": {
          "Structure_Text": {
            "original": "PI2, synthesized from OPDA and ODA, exhibits a Tg around 266 °C (Tg ≈ 266 °C). While still containing conjugated aromatic units, the introduction of biphenyl linkages enhances flexibility and confers moderate segmental mobility.",
            "simplified": "PI2: semi-rigid backbone, Tg ≈ 266 °C; moderate segmental mobility"
          },
          "Fiber_Architecture": "woven fabric",
          "Interface_Features": {
            "Sizing_Layer_Tg": {
              "Value": 539.15,
              "Unit": "K",
              "Original_Values": "~266 °C",
              "Note": "approximate value"
            }
          }
        },
        "Properties": [
          {
            "Property_Name": "Interlaminar_Shear_Strength",
            "Value": 76.4,
            "Unit": "MPa",
            "Original_Values": "76.4 MPa",
            "Data_Source": "text",
            "Test_Condition": {
              "Loading_Mode": "interlaminar shear"
            }
          },
          {
            "Property_Name": "Flexural_Strength",
            "Value": 854.7,
            "Unit": "MPa",
            "Original_Values": "854.7 MPa",
            "Data_Source": "text",
            "Test_Condition": {
              "Loading_Mode": "three-point bending"
            }
          }
        ]
      }
    },
    {
      "Item_ID": "04",
      "Sample_ID": "PI3-CF/PEI",
      "Role": "Variant",
      "Data_Nature": "Experimental",
      "base_material": "Composites",
      "application": "Structural",
      "research_paradigm": "Experimental",
      "Patch_Tags": [
        "Interface_Dominated"
      ],
      "Gradient_Material": false,
      "Raw_Evidence_Span": [
        "PAAs from OPDA and BAB was named PAAs3",
        "the resulting modified fibers were designated as PI3-CF",
        "PI3-CF/PEI show marked improvements, reaching ... 82.1 MPa",
        "PI3-CF/PEI ... reach ... 802.8 MPa"
      ],
      "Extracted_Data": {
        "Composition": {
          "Composite_Category": "PMC",
          "Composite_System_Raw": "CF/PEI with PI3 sizing",
          "Matrix": {
            "Material": "PEI (polyetherimide)",
            "Form": "film",
            "Thickness": "0.15 mm",
            "Supplier": "GE Advanced Materials (USA)"
          },
          "Reinforcement": {
            "Material": "T300-3K carbon fabric",
            "Form": "woven fabric",
            "Supplier": "Toray Industries, Japan",
            "Sizing": "PI3 (from PAAs3: OPDA + BAB, neutralized with TEA, imidized at 300 °C)"
          },
          "Interface_or_Interphase": {
            "Sizing_Agent": {
              "Designation": "PAAs3 → PI3 after imidization",
              "Monomers": "OPDA (dianhydride) + BAB (diamine, 1,4-bis(4-aminophenoxy)benzene)",
              "Molar_Ratio": "dianhydride:diamine = 1.01:1",
              "Neutralization": "TEA, molar ratio TEA:dianhydride = 2:1",
              "Sizing_Concentration": "1 wt%",
              "Imidization": {
                "Temperature": {
                  "Value": 573.15,
                  "Unit": "K",
                  "Original_Values": "300 °C"
                },
                "Time": "60 min"
              }
            }
          },
          "Fiber_Mass_Fraction": {
            "Value": 50,
            "Unit": "wt%",
            "Original_Values": "~50%"
          },
          "Fiber_Volume_Fraction": {
            "Value": null,
            "Unit": "vol%",
            "Note": "论文未给出体积分数，仅给出 ~50 wt% 质量分数"
          }
        },
        "Processing": {
          "Process_Text": {
            "original": "PAAs from OPDA and BAB was named PAAs3. PAAs3 was dissolved in deionized water at 70 °C to obtain 1 wt% sizing solution. Bare-CF samples were immersed in PAAs3 solution for 20 min, then dried and subsequently heated to 300 °C for 60 min to induce imidization. The resulting modified fibers were designated as PI3-CF. CF/PEI composites were fabricated using a vacuum hot-pressing technique at 330 °C under a pressure of 4 MPa.",
            "simplified": "PAA synthesis (OPDA+BAB in DMAc, neutralize with TEA) → dissolve in water (1 wt%, 70 °C) → immerse CF 20 min → imidize 300 °C/60 min → vacuum hot-press with PEI at 330 °C/4 MPa"
          },
          "Key_Params": {
            "Stage1_PAA_Synthesis": {
              "Monomers": "OPDA (dianhydride) + BAB (diamine)",
              "Molar_Ratio_Dianhydride_Diamine": "1.01:1",
              "Solvent": "DMAc",
              "Temperature": "ice-water bath",
              "Neutralization_Agent": "TEA",
              "TEA_to_Dianhydride_Ratio": "2:1"
            },
            "Stage2_Sizing_Application": {
              "Sizing_Solution_Concentration": "1 wt%",
              "Dissolution_Temperature": {
                "Value": 343.15,
                "Unit": "K",
                "Original_Values": "70 °C"
              },
              "Immersion_Time": "20 min"
            },
            "Stage3_Imidization": {
              "Temperature": {
                "Value": 573.15,
                "Unit": "K",
                "Original_Values": "300 °C"
              },
              "Time": "60 min"
            },
            "Stage4_Composite_Fabrication": {
              "Method": "vacuum hot-pressing",
              "Temperature": {
                "Value": 603.15,
                "Unit": "K",
                "Original_Values": "330 °C"
              },
              "Pressure": {
                "Value": 4,
                "Unit": "MPa",
                "Original_Values": "4 MPa"
              },
              "Layup": "9 layers PEI film / 8 layers CF fabric"
            }
          }
        },
        "Structure": {
          "Structure_Text": {
            "original": "PI3, derived from OPDA and BAB, shows a Tg near 235 °C (Tg ≈ 235 °C). The incorporation of flexible ether linkages (-O-Ph-O-) in its backbone significantly increases chain flexibility compared to PI1 and PI2.",
            "simplified": "PI3: flexible backbone with ether linkages, Tg ≈ 235 °C"
          },
          "Fiber_Architecture": "woven fabric",
          "Interface_Features": {
            "Sizing_Layer_Tg": {
              "Value": 508.15,
              "Unit": "K",
              "Original_Values": "~235 °C",
              "Note": "approximate value"
            }
          }
        },
        "Properties": [
          {
            "Property_Name": "Interlaminar_Shear_Strength",
            "Value": 82.1,
            "Unit": "MPa",
            "Original_Values": "82.1 MPa",
            "Data_Source": "text",
            "Test_Condition": {
              "Loading_Mode": "interlaminar shear"
            }
          },
          {
            "Property_Name": "Flexural_Strength",
            "Value": 802.8,
            "Unit": "MPa",
            "Original_Values": "802.8 MPa",
            "Data_Source": "text",
            "Test_Condition": {
              "Loading_Mode": "three-point bending"
            }
          }
        ]
      }
    },
    {
      "Item_ID": "05",
      "Sample_ID": "PI1/PI2-CF/PEI",
      "Role": "Variant",
      "Data_Nature": "Experimental",
      "base_material": "Composites",
      "application": "Structural",
      "research_paradigm": "Experimental",
      "Patch_Tags": [
        "Interface_Dominated"
      ],
      "Gradient_Material": false,
      "Raw_Evidence_Span": [
        "PAAs1 and PAAs2 were mixed at a mass ratio of 8:2 at room temperature to prepare a 1 wt% water-based sizing solution",
        "The resulting fibers were designated as PI1/PI2-CF",
        "PI1/PI2-CF/PEI reach 66.1 MPa",
        "PI1/PI3-CF/PEI ... 62.8 MPa"
      ],
      "Extracted_Data": {
        "Composition": {
          "Composite_Category": "PMC",
          "Composite_System_Raw": "CF/PEI with PI1/PI2 binary sizing",
          "Matrix": {
            "Material": "PEI (polyetherimide)",
            "Form": "film",
            "Thickness": "0.15 mm",
            "Supplier": "GE Advanced Materials (USA)"
          },
          "Reinforcement": {
            "Material": "T300-3K carbon fabric",
            "Form": "woven fabric",
            "Supplier": "Toray Industries, Japan",
            "Sizing": "PI1/PI2 binary (PAAs1:PAAs2 = 8:2 mass ratio, imidized at 300 °C)"
          },
          "Interface_or_Interphase": {
            "Sizing_Agent": {
              "Designation": "PAAs1/PAAs2 binary blend → PI1/PI2 after imidization",
              "Components": "PAAs1 (PMDA+ODA) + PAAs2 (OPDA+ODA)",
              "Mass_Ratio": "PAAs1:PAAs2 = 8:2",
              "Sizing_Concentration": "1 wt%",
              "Imidization": {
                "Temperature": {
                  "Value": 573.15,
                  "Unit": "K",
                  "Original_Values": "300 °C"
                },
                "Time": "60 min"
              }
            }
          },
          "Fiber_Mass_Fraction": {
            "Value": 50,
            "Unit": "wt%",
            "Original_Values": "~50%"
          },
          "Fiber_Volume_Fraction": {
            "Value": null,
            "Unit": "vol%",
            "Note": "论文未给出体积分数，仅给出 ~50 wt% 质量分数"
          }
        },
        "Processing": {
          "Process_Text": {
            "original": "PAAs1 and PAAs2 were mixed at a mass ratio of 8:2 at room temperature to prepare a 1 wt% water-based sizing solution. The impregnation and imidization procedures were identical to the single-component cases. The resulting fibers were designated as PI1/PI2-CF. CF/PEI composites were fabricated using a vacuum hot-pressing technique at 330 °C under a pressure of 4 MPa.",
            "simplified": "Mix PAAs1:PAAs2 = 8:2 → 1 wt% water-based sizing → immerse CF 20 min → imidize 300 °C/60 min → vacuum hot-press with PEI at 330 °C/4 MPa"
          },
          "Key_Params": {
            "Stage1_Sizing_Preparation": {
              "Components": "PAAs1 + PAAs2",
              "Mass_Ratio": "8:2",
              "Concentration": "1 wt%",
              "Solvent": "deionized water"
            },
            "Stage2_Sizing_Application": {
              "Immersion_Time": "20 min"
            },
            "Stage3_Imidization": {
              "Temperature": {
                "Value": 573.15,
                "Unit": "K",
                "Original_Values": "300 °C"
              },
              "Time": "60 min"
            },
            "Stage4_Composite_Fabrication": {
              "Method": "vacuum hot-pressing",
              "Temperature": {
                "Value": 603.15,
                "Unit": "K",
                "Original_Values": "330 °C"
              },
              "Pressure": {
                "Value": 4,
                "Unit": "MPa",
                "Original_Values": "4 MPa"
              }
            }
          }
        },
        "Structure": {
          "Structure_Text": {
            "original": "SAXS results: the PI1/PI2 curve exhibits a larger exponent (-3.01) compared with PI1 (-2.56) and PI2 (-2.62), indicating the presence of multiscale structures arising from interfacial heterogeneity.",
            "simplified": "PI1/PI2 blended film shows multiscale structures from interfacial heterogeneity, confirmed by SAXS power law exponent -3.01"
          },
          "Fiber_Architecture": "woven fabric",
          "Advanced_Quantitative_Features": {
            "SAXS_Power_Law_Exponent": {
              "PI1_PI2_Blend": -3.01,
              "PI1": -2.56,
              "PI2": -2.62,
              "Note": "larger exponent for blend indicates multiscale structures from interfacial heterogeneity"
            }
          }
        },
        "Properties": [
          {
            "Property_Name": "Interlaminar_Shear_Strength",
            "Value": 66.1,
            "Unit": "MPa",
            "Original_Values": "66.1 MPa",
            "Data_Source": "text",
            "Test_Condition": {
              "Loading_Mode": "interlaminar shear"
            },
            "Note": "slightly lower than single-component PI2 or PI3 systems"
          }
        ]
      }
    },
    {
      "Item_ID": "06",
      "Sample_ID": "PI1/PI3-CF/PEI",
      "Role": "Variant",
      "Data_Nature": "Experimental",
      "base_material": "Composites",
      "application": "Structural",
      "research_paradigm": "Experimental",
      "Patch_Tags": [
        "Interface_Dominated"
      ],
      "Gradient_Material": false,
      "Raw_Evidence_Span": [
        "fibers treated with PAAs1/PAAs3 (8:2) ... were named PI1/PI3-CF",
        "PI1/PI3-CF/PEI ... 62.8 MPa",
        "PI1/PI3-CF exhibited the highest C-O content (17.23%)"
      ],
      "Extracted_Data": {
        "Composition": {
          "Composite_Category": "PMC",
          "Composite_System_Raw": "CF/PEI with PI1/PI3 binary sizing",
          "Matrix": {
            "Material": "PEI (polyetherimide)",
            "Form": "film",
            "Thickness": "0.15 mm",
            "Supplier": "GE Advanced Materials (USA)"
          },
          "Reinforcement": {
            "Material": "T300-3K carbon fabric",
            "Form": "woven fabric",
            "Supplier": "Toray Industries, Japan",
            "Sizing": "PI1/PI3 binary (PAAs1:PAAs3 = 8:2 mass ratio, imidized at 300 °C)"
          },
          "Interface_or_Interphase": {
            "Sizing_Agent": {
              "Designation": "PAAs1/PAAs3 binary blend → PI1/PI3 after imidization",
              "Components": "PAAs1 (PMDA+ODA) + PAAs3 (OPDA+BAB)",
              "Mass_Ratio": "PAAs1:PAAs3 = 8:2",
              "Sizing_Concentration": "1 wt%",
              "Imidization": {
                "Temperature": {
                  "Value": 573.15,
                  "Unit": "K",
                  "Original_Values": "300 °C"
                },
                "Time": "60 min"
              }
            }
          },
          "Fiber_Mass_Fraction": {
            "Value": 50,
            "Unit": "wt%",
            "Original_Values": "~50%"
          },
          "Fiber_Volume_Fraction": {
            "Value": null,
            "Unit": "vol%",
            "Note": "论文未给出体积分数，仅给出 ~50 wt% 质量分数"
          }
        },
        "Processing": {
          "Process_Text": {
            "original": "fibers treated with PAAs1/PAAs3 (8:2) solutions were named PI1/PI3-CF. CF/PEI composites were fabricated using a vacuum hot-pressing technique at 330 °C under a pressure of 4 MPa.",
            "simplified": "Mix PAAs1:PAAs3 = 8:2 → 1 wt% sizing → immerse CF 20 min → imidize 300 °C/60 min → vacuum hot-press with PEI at 330 °C/4 MPa"
          },
          "Key_Params": {
            "Stage1_Sizing_Preparation": {
              "Components": "PAAs1 + PAAs3",
              "Mass_Ratio": "8:2",
              "Concentration": "1 wt%",
              "Solvent": "deionized water"
            },
            "Stage2_Imidization": {
              "Temperature": {
                "Value": 573.15,
                "Unit": "K",
                "Original_Values": "300 °C"
              },
              "Time": "60 min"
            },
            "Stage3_Composite_Fabrication": {
              "Method": "vacuum hot-pressing",
              "Temperature": {
                "Value": 603.15,
                "Unit": "K",
                "Original_Values": "330 °C"
              },
              "Pressure": {
                "Value": 4,
                "Unit": "MPa",
                "Original_Values": "4 MPa"
              }
            }
          }
        },
        "Structure": {
          "Structure_Text": {
            "original": "PI1/PI3-CF exhibited the highest C-O content (17.23%), indicating the greatest surface polarity. Nitrogen content remained at 6.01%.",
            "simplified": "PI1/PI3-CF has highest C-O content (17.23%) among all samples, indicating greatest surface polarity"
          },
          "Fiber_Architecture": "woven fabric",
          "Advanced_Quantitative_Features": {
            "Surface_XPS_C1s": {
              "C_O_Percent": 17.23,
              "N_Content_Percent": 6.01,
              "Note": "highest surface polarity among all blended systems"
            }
          }
        },
        "Properties": [
          {
            "Property_Name": "Interlaminar_Shear_Strength",
            "Value": 62.8,
            "Unit": "MPa",
            "Original_Values": "62.8 MPa",
            "Data_Source": "text",
            "Test_Condition": {
              "Loading_Mode": "interlaminar shear"
            },
            "Note": "lower than single-component PI2 or PI3 systems"
          }
        ]
      }
    },
    {
      "Item_ID": "07",
      "Sample_ID": "PI2/PI3-CF/PEI",
      "Role": "Target",
      "Data_Nature": "Experimental",
      "base_material": "Composites",
      "application": "Structural",
      "research_paradigm": "Experimental",
      "Patch_Tags": [
        "Interface_Dominated"
      ],
      "Gradient_Material": false,
      "Raw_Evidence_Span": [
        "fibers treated with PAAs2/PAAs3 (8:2) solutions were named PI2/PI3-CF",
        "PI2/PI3-CF/PEI achieves the highest ILSS of 92.9 MPa",
        "PI2/PI3-CF/PEI composite displays the highest flexural strength of 1049.9 MPa and a flexural modulus of 75 GPa"
      ],
      "Extracted_Data": {
        "Composition": {
          "Composite_Category": "PMC",
          "Composite_System_Raw": "CF/PEI with PI2/PI3 binary sizing",
          "Matrix": {
            "Material": "PEI (polyetherimide)",
            "Form": "film",
            "Thickness": "0.15 mm",
            "Supplier": "GE Advanced Materials (USA)"
          },
          "Reinforcement": {
            "Material": "T300-3K carbon fabric",
            "Form": "woven fabric",
            "Supplier": "Toray Industries, Japan",
            "Sizing": "PI2/PI3 binary (PAAs2:PAAs3 = 8:2 mass ratio, imidized at 300 °C)"
          },
          "Interface_or_Interphase": {
            "Sizing_Agent": {
              "Designation": "PAAs2/PAAs3 binary blend → PI2/PI3 after imidization",
              "Components": "PAAs2 (OPDA+ODA) + PAAs3 (OPDA+BAB)",
              "Mass_Ratio": "PAAs2:PAAs3 = 8:2",
              "Sizing_Concentration": "1 wt%",
              "Imidization": {
                "Temperature": {
                  "Value": 573.15,
                  "Unit": "K",
                  "Original_Values": "300 °C"
                },
                "Time": "60 min"
              }
            }
          },
          "Fiber_Mass_Fraction": {
            "Value": 50,
            "Unit": "wt%",
            "Original_Values": "~50%"
          },
          "Fiber_Volume_Fraction": {
            "Value": null,
            "Unit": "vol%",
            "Note": "论文未给出体积分数，仅给出 ~50 wt% 质量分数"
          }
        },
        "Processing": {
          "Process_Text": {
            "original": "fibers treated with PAAs2/PAAs3 (8:2) solutions were named PI2/PI3-CF. CF/PEI composites were fabricated using a vacuum hot-pressing technique at 330 °C under a pressure of 4 MPa.",
            "simplified": "Mix PAAs2:PAAs3 = 8:2 → 1 wt% sizing → immerse CF 20 min → imidize 300 °C/60 min → vacuum hot-press with PEI at 330 °C/4 MPa"
          },
          "Key_Params": {
            "Stage1_Sizing_Preparation": {
              "Components": "PAAs2 + PAAs3",
              "Mass_Ratio": "8:2",
              "Concentration": "1 wt%",
              "Solvent": "deionized water"
            },
            "Stage2_Imidization": {
              "Temperature": {
                "Value": 573.15,
                "Unit": "K",
                "Original_Values": "300 °C"
              },
              "Time": "60 min"
            },
            "Stage3_Composite_Fabrication": {
              "Method": "vacuum hot-pressing",
              "Temperature": {
                "Value": 603.15,
                "Unit": "K",
                "Original_Values": "330 °C"
              },
              "Pressure": {
                "Value": 4,
                "Unit": "MPa",
                "Original_Values": "4 MPa"
              }
            }
          }
        },
        "Structure": {
          "Structure_Text": {
            "original": "The blended film displayed pronounced surface undulations and increased roughness. AFM phase image shows distinct phase contrast and bright-dark microdomains, confirming the coexistence of two separate phases. The interphase width extended to 230 nm.",
            "simplified": "PI2/PI3 blended film shows microphase separation: PI2-rich rigid domains + PI3-rich flexible domains; interphase width 230 nm"
          },
          "Fiber_Architecture": "woven fabric",
          "Interface_Features": {
            "Interphase_Width_nm": {
              "Value": 230,
              "Unit": "nm",
              "Original_Values": "230 nm",
              "Data_Source": "text",
              "Note": "from PF-QNM modulus profile; significantly broader than Bare-CF/PEI (110 nm)"
            },
            "Microphase_Separation": "confirmed by AFM phase contrast and height undulation"
          }
        },
        "Properties": [
          {
            "Property_Name": "Interlaminar_Shear_Strength",
            "Value": 92.9,
            "Unit": "MPa",
            "Original_Values": "92.9 MPa",
            "Data_Source": "text",
            "Test_Condition": {
              "Loading_Mode": "interlaminar shear"
            },
            "Note": "highest ILSS among all CF/PEI samples"
          },
          {
            "Property_Name": "Flexural_Strength",
            "Value": 1049.9,
            "Unit": "MPa",
            "Original_Values": "1049.9 MPa",
            "Data_Source": "text",
            "Test_Condition": {
              "Loading_Mode": "three-point bending"
            },
            "Note": "highest flexural strength among all CF/PEI samples"
          },
          {
            "Property_Name": "Flexural_Modulus",
            "Value": 75,
            "Unit": "GPa",
            "Original_Values": "75 GPa",
            "Data_Source": "text",
            "Test_Condition": {
              "Loading_Mode": "three-point bending"
            }
          },
          {
            "Property_Name": "Flexural_Strength_High_Temperature",
            "Value": null,
            "Unit": "MPa",
            "Original_Values": null,
            "Data_Source": "text",
            "Test_Condition": {
              "Loading_Mode": "three-point bending",
              "Test_Temperature_Original": "180 °C",
              "Test_Temperature_K": 453.15
            },
            "Note": "text states 'significantly higher flexural strength and fracture strain compared to Bare-CF/PEI' at 180 °C but no exact value given"
          },
          {
            "Property_Name": "DMA_Storage_Modulus_Glassy_Region",
            "Value": null,
            "Unit": "MPa",
            "Data_Source": "text",
            "Test_Condition": {
              "Method": "DMA"
            },
