Repository: Chenfan0206/hea-dataset

# Combining gradient structure and TRIP effect to produce austenite stainless steel with high strength and ductility

- 序号：001
- 方向：不锈钢方向
- 原始 PDF：`01_extracted_content/paper.pdf`
- 提取内容：`01_extracted_content/extracted.json`、`01_extracted_content/human_annotation.json`
- 图片目录：`02_images/figures/`
- 多模对齐目录：`03_multimodal_alignment/`
- 多模对齐状态：已匹配
- 图片记录数：10
- 图文候选对数：50

File: dataset/organized_75papers_dataset/papers/012__Tg-mismatch driven dual polyamic acid interphase_ A morphology-guided approach to strengthen carbon fiber_thermoplastic interfaces/01_extracted_content/human_annotation.json
公 开
{
  "Paper_Metadata": {
    "Paper_Title": "Tg-mismatch driven dual polyamic acid interphase: A morphology-guided approach to strengthen carbon fiber/thermoplastic interfaces",
    "DOI": "10.1016/j.compositesb.2025.112924"
  },
  "items": [
    {
      "Sample_ID": "PI1-CF/PEI_Composite",
      "Gradient_Material": false,
      "Gradient_Group_ID": null,
      "Composition_Info": {
        "Role": "Target",
        "Name_Raw": "CF/PEI Composite with PI1 Sizing",
        "Nominal_Composition": {
          "Composition_Type": "wt%",
          "Elements_Normalized": {
            "CF": 50,
            "PEI": 50
          }
        },
        "Measured_Composition": {
          "Composition_Type": null,
          "Elements_Normalized": null,
          "Measurement_Method": null
        },
        "Note": "Matrix: PEI; Reinforcement: Carbon Fiber (T300-3K); Sizing: PI1 (derived from PMDA/ODA)"
      },
      "Process_Info": {
        "Process_Category": "Composite Fabrication",
        "Process_Text": {
          "original": "CF/PEI composites were fabricated using a vacuum hot-pressing technique at 330 °C under a pressure of 4 MPa. The laminates consisted of alternating 9 layers of PEI films and 8 layers of sized carbon fiber fabrics... The impregnation and imidization procedures were identical to the single-component cases. The resulting fibers were designated as PI1-CF.",
          "simplified": "Vacuum hot-pressing at 330°C, 4 MPa. Laminate: 9 PEI layers / 8 PI1-CF fabric layers. Fiber volume fraction ~50%."
        },
        "Equipment": null,
        "Key_Params": {
          "Molding_Temperature_K": 603.15,
          "Molding_Pressure_MPa": 4
        }
      },
      "Microstructure_Info": {
        "Microstructure_Text": {
          "original": "PI1 exhibits no discernible glass transition below 380 °C (Tg > 380 °C)... The FFVs increase by... only 0.47% (PI1)... indicating a rigid molecular structure.",
          "simplified": "Highly rigid molecular backbone. Very low free volume expansion."
        },
        "Main_Phase": null,
        "Precipitates": [],
        "Porosity_pct": null,
        "Relative_Density_pct": null,
        "Grain_Size_avg_um": null,
        "Precipitate_Size_avg_nm": null,
        "Advanced_Quantitative_Features": {
          "Tg_K": " > 653.15",
          "FFV_Change_pct": 0.47
        }
      },
      "Properties_Info": [
        {
          "Property_Name": "Flexural_Strength",
          "Test_Condition": null,
          "Value_Numeric": 693.9,
          "Value_Range": null,
          "Value_StdDev": null,
          "Unit": "MPa",
          "Test_Temperature_K": 298.15,
          "Strain_Rate_s1": null,
          "Tensile_Speed_mm_min": null,
          "Hardness_Load": null,
          "Hardness_Dwell_Time_s": null,
          "Data_Source": "text",
          "Test_Specimen": null,
          "Note": null
        },
        {
          "Property_Name": "Interlaminar_Shear_Strength",
          "Test_Condition": null,
          "Value_Numeric": 56.1,
          "Value_Range": null,
          "Value_StdDev": null,
          "Unit": "MPa",
          "Test_Temperature_K": 298.15,
          "Strain_Rate_s1": null,
          "Tensile_Speed_mm_min": null,
          "Hardness_Load": null,
          "Hardness_Dwell_Time_s": null,
          "Data_Source": "text",
          "Test_Specimen": null,
          "Note": null
        },
        {
          "Property_Name": "Flexural_Strength",
          "Test_Condition": "High Temperature",
          "Value_Numeric": null,
          "Value_Range": null,
          "Value_StdDev": null,
          "Unit": "MPa",
          "Test_Temperature_K": 453.15,
          "Strain_Rate_s1": null,
          "Tensile_Speed_mm_min": null,
          "Hardness_Load": null,
          "Hardness_Dwell_Time_s": null,
          "Data_Source": "text",
          "Test_Specimen": null,
          "Note": "Data not explicitly quantified in text for this specific blend at high temp, only comparative trend mentioned."
        }
      ]
    },
    {
      "Sample_ID": "PI2-CF/PEI_Composite",
      "Gradient_Material": false,
      "Gradient_Group_ID": null,
      "Composition_Info": {
        "Role": "Target",
        "Composites_Name_Raw": "CF/PEI Composite with PI2 Sizing",
        "Nominal_Composition": {
          "Composition_Type": "wt%",
          "Elements_Normalized": {
            "CF": 50,
            "PEI": 50
          }
        },
        "Measured_Composition": {
          "Composition_Type": null,
          "Elements_Normalized": null,
          "Measurement_Method": null
        },
        "Note": "Matrix: PEI; Reinforcement: Carbon Fiber (T300-3K); Sizing: PI2 (derived from OPDA/ODA)"
      },
      "Process_Info": {
        "Process_Category": "Composite Fabrication",
        "Process_Text": {
          "original": "Vacuum hot-pressing at 330 °C under 4 MPa. Laminate: 9 PEI layers / 8 PI2-CF fabric layers.",
          "simplified": "Vacuum hot-pressing at 330°C, 4 MPa. Laminate: 9 PEI layers / 8 PI2-CF fabric layers."
        },
        "Equipment": null,
        "Key_Params": {
          "Molding_Temperature_K": 603.15,
          "Molding_Pressure_MPa": 4
        }
      },
      "Microstructure_Info": {
        "Microstructure_Text": {
          "original": "PI2, synthesized from OPDA and ODA, exhibits a Tg around 266 °C... The introduction of biphenyl linkages enhances flexibility... The FFVs increase by 4.45% (PI2).",
          "simplified": "Semi-rigid structure with biphenyl linkages. Moderate segmental mobility."
        },
        "Main_Phase": null,
        "Precipitates": [],
        "Porosity_pct": null,
        "Relative_Density_pct": null,
        "Grain_Size_avg_um": null,
        "Precipitate_Size_avg_nm": null,
        "Advanced_Quantitative_Features": {
          "Tg_K": 539.15,
          "FFV_Change_pct": 4.45
        }
      },
      "Properties_Info": [
        {
          "Property_Name": "Flexural_Strength",
          "Test_Condition": null,
          "Value_Numeric": 854.7,
          "Value_Range": null,
          "Value_StdDev": null,
          "Unit": "MPa",
          "Test_Temperature_K": 298.15,
          "Strain_Rate_s1": null,
          "Tensile_Speed_mm_min": null,
          "Hardness_Load": null,
          "Hardness_Dwell_Time_s": null,
          "Data_Source": "text",
          "Test_Specimen": null,
          "Note": null
        },
        {
          "Property_Name": "Interlaminar_Shear_Strength",
          "Test_Condition": null,
          "Value_Numeric": 76.4,
          "Value_Range": null,
          "Value_StdDev": null,
          "Unit": "MPa",
          "Test_Temperature_K": 298.15,
          "Strain_Rate_s1": null,
          "Tensile_Speed_mm_min": null,
          "Hardness_Load": null,
          "Hardness_Dwell_Time_s": null,
          "Data_Source": "text",
          "Test_Specimen": null,
          "Note": null
        }
      ]
    },
    {
      "Sample_ID": "PI3-CF/PEI_Composite",
      "Gradient_Material": false,
      "Gradient_Group_ID": null,
      "Composition_Info": {
        "Role": "Target",
        "Composites_Name_Raw": "CF/PEI Composite with PI3 Sizing",
        "Nominal_Composition": {
          "Composition_Type": "wt%",
          "Elements_Normalized": {
            "CF": 50,
            "PEI": 50
          }
        },
        "Measured_Composition": {
          "Composition_Type": null,
          "Elements_Normalized": null,
          "Measurement_Method": null
        },
        "Note": "Matrix: PEI; Reinforcement: Carbon Fiber (T300-3K); Sizing: PI3 (derived from OPDA/BAB)"
      },
      "Process_Info": {
        "Process_Category": "Composite Fabrication",
        "Process_Text": {
          "original": "Vacuum hot-pressing at 330 °C under 4 MPa. Laminate: 9 PEI layers / 8 PI3-CF fabric layers.",
          "simplified": "Vacuum hot-pressing at 330°C, 4 MPa. Laminate: 9 PEI layers / 8 PI3-CF fabric layers."
        },
        "Equipment": null,
        "Key_Params": {
          "Molding_Temperature_K": 603.15,
          "Molding_Pressure_MPa": 4
        }
      },
      "Properties_Info": [
        {
          "Property_Name": "Flexural_Strength",
          "Test_Condition": null,
          "Value_Numeric": 802.8,
          "Value_Range": null,
          "Value_StdDev": null,
          "Unit": "MPa",
          "Test_Temperature_K": 298.15,
          "Strain_Rate_s1": null,
          "Tensile_Speed_mm_min": null,
          "Hardness_Load": null,
          "Hardness_Dwell_Time_s": null,
          "Data_Source": "text",
          "Test_Specimen": null,
          "Note": null
        },
        {
          "Property_Name": "Interlaminar_Shear_Strength",
          "Test_Condition": null,
          "Value_Numeric": 82.1,
          "Value_Range": null,
          "Value_StdDev": null,
          "Unit": "MPa",
          "Test_Temperature_K": 298.15,
          "Strain_Rate_s1": null,
          "Tensile_Speed_mm_min": null,
          "Hardness_Load": null,
          "Hardness_Dwell_Time_s": null,
          "Data_Source": "text",
          "Test_Specimen": null,
          "Note": null
        }
      ]
    },
    {
      "Sample_ID": "PI2/PI3-CF/PEI_Composite",
      "Gradient_Material": false,
      "Gradient_Group_ID": null,
      "Composition_Info": {
        "Role": "Target",
        "Alloy_Name_Raw": "CF/PEI Composite with PI2/PI3 Blend Sizing",
        "Nominal_Composition": {
          "Composition_Type": "wt%",
          "Elements_Normalized": {
            "CF": 50,
            "PEI": 50
          }
        },
        "Measured_Composition": {
          "Composition_Type": null,
          "Elements_Normalized": null,
          "Measurement_Method": null
        },
        "Note": "Matrix: PEI; Reinforcement: Carbon Fiber (T300-3K); Sizing: Binary blend of PI2 and PI3 (8:2 ratio)"
      },
      "Process_Info": {
        "Process_Category": "Composite Fabrication",
        "Process_Text": {
          "original": "Vacuum hot-pressing at 330 °C under 4 MPa. Laminate: 9 PEI layers / 8 PI2/PI3-CF fabric layers. Binary sizing agents: PAAs1 and PAAs2 mixed at 8:2.",
          "simplified": "Vacuum hot-pressing at 330°C, 4 MPa. Laminate: 9 PEI layers / 8 PI2/PI3-CF fabric layers. 8:2 blend ratio."
        },
        "Equipment": null,
        "Key_Params": {
          "Molding_Temperature_K": 603.15,
          "Molding_Pressure_MPa": 4
        }
      },
      "Microstructure_Info": {
        "Microstructure_Text": {
          "original": "The blended film displayed pronounced surface undulations and increased roughness... Tg mismatch and segmental mobility differences... PI2 (higher Tg) and PI3 (lower Tg) lead to spontaneous phase separation... multiscale structures.",
          "simplified": "Phase-separated morphology due to Tg mismatch. High surface roughness and interfacial complexity."
        },
        "Main_Phase": null,
        "Precipitates": [],
        "Porosity_pct": null,
        "Relative_Density_pct": null,
        "Grain_Size_avg_um": null,
        "Precipitate_Size_avg_nm": null,
        "Advanced_Quantitative_Features": {
          "Blend_Ratio": "8:2",
          "Interphase_Type": "Morphology-guided dual-phase"
        }
      },
      "Properties_Info": [
        {
          "Property_Name": "Flexural_Strength",
          "Test_Condition": null,
          "Value_Numeric": 1049.9,
          "Value_Range": null,
          "Value_StdDev": null,
          "Unit": "MPa",
          "Test_Temperature_K": 298.15,
          "Strain_Rate_s1": null,
          "Tensile_Speed_mm_min": null,
          "Hardness_Load": null,
          "Hardness_Dwell_Time_s": null,
          "Data_Source": "text",
          "Test_Specimen": null,
          "Note": null
        },
        {
          "Property_Name": "Flexural_Modulus",
          "Test_Condition": null,
          "Value_Numeric": 75,
          "Value_Range": null,
          "Value_StdDev": null,
          "Unit": "GPa",
          "Test_Temperature_K": 298.15,
          "Strain_Rate_s1": null,
          "Tensile_Speed_mm_min": null,
          "Hardness_Load": null,
          "Hardness_Dwell_Time_s": null,
          "Data_Source": "text",
          "Test_Specimen": null,
          "Note": null
        },
        {
          "Property_Name": "Interlaminar_Shear_Strength",
          "Test_Condition": null,
          "Value_Numeric": 92.9,
          "Value_Range": null,
          "Value_StdDev": null,
          "Unit": "MPa",
          "Test_Temperature_K": 298.15,
          "Strain_Rate_s1": null,
          "Tensile_Speed_mm_min": null,
          "Hardness_Load": null,
          "Hardness_Dwell_Time_s": null,
          "Data_Source": "text",
          "Test_Specimen": null,
          "Note": null
        },
        {
          "Property_Name": "Flexural_Strength",
          "Test_Condition": "High Temperature",
          "Value_Numeric": null,
          "Value_Range": null,
          "Value_StdDev": null,
          "Unit": "MPa",
          "Test_Temperature_K": 453.15,
          "Strain_Rate_s1": null,
          "Tensile_Speed_mm_min": null,
          "Hardness_Load": null,
          "Hardness_Dwell_Time_s": null,
          "Data_Source": "text",
          "Test_Specimen": null,
          "Note": "Exhibits significantly higher flexural strength and fracture strain compared to Bare-CF/PEI at 180°C."
        },
        {
          "Property_Name": "Wear_Rate",
          "Test_Condition": null,
          "Value_Numeric": 2.8e-6,
          "Value_Range": null,
          "Value_StdDev": null,
          "Unit": "mm3/N·m",
          "Test_Temperature_K": 298.15,
          "Strain_Rate_s1": null,
          "Tensile_Speed_mm_min": null,
          "Hardness_Load": null,
          "Hardness_Dwell_Time_s": null,
          "Data_Source": "text",
          "Test_Specimen": null,
          "Note": "Short-cut CF/PEI composite data extracted from wear test section."
        }
      ]
    },
    {
      "Sample_ID": "PI1/PI3-CF/PEEK_Composite",
      "Gradient_Material": false,
      "Gradient_Group_ID": null,
      "Composition_Info": {
        "Role": "Target",
        "Alloy_Name_Raw": "CF/PEEK Composite with PI1/PI3 Blend Sizing",
        "Nominal_Composition": {
          "Composition_Type": "wt%",
          "Elements_Normalized": {
            "CF": 50,
            "PEEK": 50
          }
        },
        "Measured_Composition": {
          "Composition_Type": null,
          "Elements_Normalized": null,
          "Measurement_Method": null
        },
        "Note": "Matrix: PEEK; Reinforcement: Carbon Fiber (T300-3K); Sizing: Binary blend of PI1 and PI3 (8:2 ratio)"
      },
      "Process_Info": {
        "Process_Category": "Composite Fabrication",
        "Process_Text": {
          "original": "CF/PEEK composites were similarly fabricated via vacuum hot-pressing at 375 °C and 3.5 MPa. Laminate: 9 PEEK layers / 8 PI1/PI3-CF fabric layers.",
          "simplified": "Vacuum hot-pressing at 375°C, 3.5 MPa. Laminate: 9 PEEK layers / 8 PI1/PI3-CF fabric layers."
        },
        "Equipment": null,
        "Key_Params": {
          "Molding_Temperature_K": 648.15,
          "Molding_Pressure_MPa": 3.5
        }
      },
      "Microstructure_Info": {
        "Microstructure_Text": {
          "original": "In high melting temperature matrices such as PEEK, only systems with significant Tg mismatch... can effectively induce hierarchical interfacial architectures... PI1 (rigid) and PI3 (flexible) contrast.",
          "simplified": "Hierarchical interfacial architecture induced by Tg mismatch between rigid PI1 and flexible PI3."
        },
        "Main_Phase": null,
        "Precipitates": [],
        "Porosity_pct": null,
        "Relative_Density_pct": null,
        "Grain_Size_avg_um": null,
        "Precipitate_Size_avg_nm": null,
        "Advanced_Quantitative_Features": {
          "Blend_Ratio": "8:2",
          "Interphase_Type": "Hierarchical"
        }
      },
      "Properties_Info": [
        {
          "Property_Name": "Interlaminar_Shear_Strength",
          "Test_Condition": null,
          "Value_Numeric": 80.8,
          "Value_Range": null,
          "Value_StdDev": null,
          "Unit": "MPa",
          "Test_Temperature_K": 298.15,
          "Strain_Rate_s1": null,
          "Tensile_Speed_mm_min": null,
          "Hardness_Load": null,
          "Hardness_Dwell_Time_s": null,
          "Data_Source": "text",
          "Test_Specimen": null,
          "Note": null
        },
        {
          "Property_Name": "Flexural_Strength",
          "Test_Condition": null,
          "Value_Numeric": null,
          "Value_Range": null,
          "Value_StdDev": null,
          "Unit": "MPa",
          "Test_Temperature_K": 298.15,
          "Strain_Rate_s1": null,
          "Tensile_Speed_mm_min": null,
          "Hardness_Load": null,
          "Hardness_Dwell_Time_s": null,
          "Data_Source": "text",
          "Test_Specimen": null,
          "Note": "Flexural strength value not explicitly stated for this specific blend in the text, only shear strength highlighted."
        },
      ]
    }
  ]
}

File: dataset/organized_75papers_dataset/papers/012__Tg-mismatch driven dual polyamic acid interphase_ A morphology-guided approach to strengthen carbon fiber_thermoplastic interfaces/03_multimodal_alignment/embedding_index.json
{"image_embeddings": {"token_ids": ["paper::image_0000", "paper::image_0001", "paper::chart_0002", "paper::image_0003", "paper::image_0004", "paper::image_0005", "paper::image_0006", "paper::image_0007"]}, "sentence_embeddings": {"token_ids": ["paper::sent::111", "paper::sent::112", "paper::sent::114", "paper::sent::117", "paper::sent::119", "paper::sent::132", "paper::sent::133", "paper::sent::134", "paper::sent::145", "paper::sent::148", "paper::sent::165", "paper::sent::172", "paper::sent::173", "paper::sent::178", "paper::sent::190", "paper::sent::196", "paper::sent::197", "paper::sent::198", "paper::sent::200", "paper::sent::21", "paper::sent::211", "paper::sent::214", "paper::sent::217", "paper::sent::236", "paper::sent::259", "paper::sent::282", "paper::sent::288", "paper::sent::333", "paper::sent::35", "paper::sent::39", "paper::sent::49", "paper::sent::51", "paper::sent::59", "paper::sent::76", "paper::sent::77", "paper::sent::80", "paper::sent::83", "paper::sent::95"]}}

File: dataset/organized_75papers_dataset/papers/013__Effect of molecular weight of water-based sizing agents on CF processability and CF_PPS composite performance/01_extracted_content/extracted.json (part 1 of 2)
{
  "Paper_Metadata": {
    "Paper_Title": "Effect of molecular weight of water-based sizing agents on CF processability and CF/PPS composite performance",
    "DOI": null,
    "Note": "DOI not found in OCR text"
  },
  "Paper_Routing": {
    "base_material": "Composites",
    "application": "Structural",
    "research_paradigm": "Experimental",
    "Supplements_Loaded": [
      "/home/cs/.codex/skills/material-extractor/references/directions/base/Composites.txt",
      "/home/cs/.codex/skills/material-extractor/references/directions/application/Structural.txt",
      "/home/cs/.codex/skills/material-extractor/references/directions/paradigm/Experimental.txt",
      "/home/cs/.codex/skills/material-extractor/references/directions/domain/Coating.txt"
    ],
    "Patch_Tags": [
      "Interface_Dominated"
    ],
    "Needs_Mixed_Routing_Check": true,
    "Mixed_Signals": [
      "The root route is Composites because the title, abstract and main performance target are CF/PPS composites, but the paper also reports standalone PAAs sizing-agent properties and sized CF processability items.",
      "A Coating overlay is loaded because PAAs are explicitly described as a sizing layer/film on the CF surface."
    ]
  },
  "items": [
    {
      "Item_ID": "item-001",
      "Sample_ID": "L-PAAs",
      "Role": "Variant",
      "Data_Nature": "Experimental",
      "base_material": "Polymers",
      "application": "Structural",
      "research_paradigm": "Experimental",
      "Patch_Tags": [
        "Interface_Dominated"
      ],
      "Gradient_Material": false,
      "Raw_Evidence_Span": [
        "PAAs with various molecular weights were synthesized by mixing PDA and BPDA with ratios outlined in Table 1.",
        "After sizing with L-PAAs, M-PAAs, and H-PAAs, the carbon fibers were designated as L-CF, M-CF, and H-CF, respectively."
      ],
      "Extracted_Data": {
        "Composition": {
          "Polymer_Type": "water-soluble polyamic acid salt (PAAs)",
          "Monomers": [
            "p-phenylenediamine (PDA)",
            "3'3'4'4-biphenyl tetracarboxylic acid dianhydride (BPDA)",
            "4-methylphthalic anhydride (4-MPA)"
          ],
          "Monomer_Ratio": {
            "BPDA:PDA:4-MPA": "4:5:2",
            "Data_Source": "table"
          },
          "Expected_Polymerization_Degree_n": {
            "Value": 4,
            "Original_Values": "4",
            "Data_Source": "table"
          },
          "Intrinsic_Viscosity": {
            "Value": 0.11,
            "Unit": "dL/g",
            "Original_Values": "0.11 dL/g",
            "Data_Source": "table"
          },
          "Viscosity_Average_Molecular_Weight": {
            "Value": 1000,
            "Unit": "g/mol",
            "Original_Values": "1000 g/mol",
            "Data_Source": "table"
          },
          "Reagents_or_Additives": [
            {
              "Name": "triethylamine (TEA)",
              "Role": "excess reagent / protonated amine salt former",
              "Original_Values": "An excess of TEA was introduced; the protonated amines of TEA exhibit chemical shifts between 10.4 and 11.0 ppm.",
              "Data_Source": "text"
            }
          ]
        },
        "Processing": {
          "Process_Category": "aqueous synthesis and thermal imidization mimic treatment",
          "Process_Text": {
            "original": "PDA and BPDA were mixed according to Table 1, excess TEA was introduced, the mixture was stirred at 0 °C for 18 h, 4-MPA was incorporated as a capping agent, solid content was maintained at 15 wt%, and an intentional heat treatment was performed in an oven at 320 °C for 2 h to mimic thermal imidization.",
            "simplified": "Synthesize PAAs in water with BPDA:PDA:4-MPA = 4:5:2, TEA, 0 °C for 18 h, 15 wt% solids; heat treat at 320 °C for 2 h to form L-PI mimic."
          },
          "Key_Params": {
            "Stage1_Synthesis": {
              "Temperature_K": 273.15,
              "Temperature_Original": "0 °C",
              "Time_h": 18,
              "Solid_Content_wt_percent": 15
            },
            "Stage2_Thermal_Imidization_Mimic": {
              "Temperature_K": 593.15,
              "Temperature_Original": "320 °C",
              "Time_h": 2,
              "Equipment": "oven"
            }
          },
          "Equipment": [
            {
              "Name": "Unbeholden viscometer KVL2000H",
              "Category": "Testing"
            },
            {
              "Name": "Nicolet IS50 FT-IR",
              "Category": "Characterization"
            },
            {
              "Name": "AVANCE 400 NMR",
              "Category": "Characterization"
            },
            {
              "Name": "TG 209 F1 Libra TGA",
              "Category": "Testing"
            },
            {
              "Name": "DSC 200F3",
              "Category": "Testing"
            }
          ]
        },
        "Structure": {
          "Structure_Text": {
            "original": "FT-IR and 1H NMR confirmed that PAAs had been successfully synthesized and fully thermally imidized at 320 °C. Molecular weight has little influence on the chemical structure of PAAs.",
            "simplified": "PAAs chemistry confirmed; imidized PI formed after 320 °C heat treatment."
          },
          "Chemical_Structure_Features": [
            {
              "Feature": "PAAs amide N-H stretching vibration",
              "Value": 3366,
              "Unit": "cm^-1",
              "Data_Source": "text"
            },
            {
              "Feature": "carboxyl C=O stretching vibration",
              "Value": 1710,
              "Unit": "cm^-1",
              "Data_Source": "text"
            },
            {
              "Feature": "amide III C-N stretching vibration",
              "Value": 1220,
              "Unit": "cm^-1",
              "Data_Source": "text"
            }
          ],
          "Phases": [
            {
              "Phase_Name": "polyamic acid salt sizing agent",
              "Crystal_Structure": null,
              "Note": "Crystal structure / polymer morphology was not explicitly reported in the OCR text; unsupported common-knowledge label removed during revision."
            },
            {
              "Phase_Name": "polyimide after thermal imidization",
              "Crystal_Structure": null,
              "Note": "Crystal structure / polymer morphology was not explicitly reported in the OCR text; unsupported common-knowledge label removed during revision."
            }
          ]
        },
        "Properties": [
          {
            "Property_Name": "decomposition onset temperature",
            "Value": 440,
            "Unit": "°C",
            "Value_K": 713.15,
            "Original_Values": "started to decompose at 440 °C",
            "Test_Condition": {
              "Atmosphere": "nitrogen",
              "Heating_Rate": "10 °C/min",
              "Temperature_Range_Original": "50 °C to 800 °C"
            },
            "Data_Source": "text",
            "Specimen_State": "thermally imidized L-PI sample",
            "Note": "TGA/DSC properties were measured on PI/imidized PAAs after the 320 °C, 2 h mimic thermal imidization treatment."
          },
          {
            "Property_Name": "T_d5%",
            "Value": 513,
            "Unit": "°C",
            "Value_K": 786.15,
            "Original_Values": "T_d5% of 513 °C",
            "Data_Source": "text",
            "Specimen_State": "thermally imidized L-PI sample",
            "Note": "TGA/DSC properties were measured on PI/imidized PAAs after the 320 °C, 2 h mimic thermal imidization treatment."
          },
          {
            "Property_Name": "char yield at 800 °C",
            "Value": 50.9,
            "Unit": "%",
            "Original_Values": "char yield of 50.9 % at 800 °C",
            "Data_Source": "text",
            "Specimen_State": "thermally imidized L-PI sample",
            "Note": "TGA/DSC properties were measured on PI/imidized PAAs after the 320 °C, 2 h mimic thermal imidization treatment."
          },
          {
            "Property_Name": "glass transition temperature",
            "Value": 256,
            "Unit": "°C",
            "Value_K": 529.15,
            "Original_Values": "L-PAAs had a Tg of 256 °C",
            "Note": "The paper describes the DSC finding as preliminary. TGA/DSC properties were measured on PI/imidized PAAs after the 320 °C, 2 h mimic thermal imidization treatment.",
            "Data_Source": "text",
            "Specimen_State": "thermally imidized L-PI sample"
          }
        ]
      }
    },
    {
      "Item_ID": "item-002",
      "Sample_ID": "M-PAAs",
      "Role": "Target",
      "Data_Nature": "Experimental",
      "base_material": "Polymers",
      "application": "Structural",
      "research_paradigm": "Experimental",
      "Patch_Tags": [
        "Interface_Dominated"
      ],
      "Gradient_Material": false,
      "Raw_Evidence_Span": [
        "The results demonstrated that CF sized with M-PAAs (PAAs with medium polymerization degree) exhibited best processability.",
        "Medium molecular weight PAAs had demonstrated superior film-forming characteristics."
      ],
      "Extracted_Data": {
        "Composition": {
          "Polymer_Type": "water-soluble polyamic acid salt (PAAs)",
          "Monomers": [
            "p-phenylenediamine (PDA)",
            "3'3'4'4-biphenyl tetracarboxylic acid dianhydride (BPDA)",
            "4-methylphthalic anhydride (4-MPA)"
          ],
          "Monomer_Ratio": {
            "BPDA:PDA:4-MPA": "9:10:2",
            "Data_Source": "table"
          },
          "Expected_Polymerization_Degree_n": {
            "Value": 9,
            "Original_Values": "9",
            "Data_Source": "table"
          },
          "Intrinsic_Viscosity": {
            "Value": 0.31,
            "Unit": "dL/g",
            "Original_Values": "0.31 dL/g",
            "Data_Source": "table"
          },
          "Viscosity_Average_Molecular_Weight": {
            "Value": 4003,
            "Unit": "g/mol",
            "Original_Values": "4003 g/mol",
            "Data_Source": "table"
          },
          "Reagents_or_Additives": [
            {
              "Name": "triethylamine (TEA)",
              "Role": "excess reagent / protonated amine salt former",
              "Original_Values": "An excess of TEA was introduced; the protonated amines of TEA exhibit chemical shifts between 10.4 and 11.0 ppm.",
              "Data_Source": "text"
            }
          ]
        },
        "Processing": {
          "Process_Category": "aqueous synthesis and thermal imidization mimic treatment",
          "Process_Text": {
            "original": "PDA and BPDA were mixed according to Table 1, excess TEA was introduced, the mixture was stirred at 0 °C for 18 h, 4-MPA was incorporated as a capping agent, solid content was maintained at 15 wt%, and an intentional heat treatment was performed in an oven at 320 °C for 2 h to mimic thermal imidization.",
            "simplified": "Synthesize PAAs in water with BPDA:PDA:4-MPA = 9:10:2, TEA, 0 °C for 18 h, 15 wt% solids; heat treat at 320 °C for 2 h to form M-PI mimic."
          },
          "Key_Params": {
            "Stage1_Synthesis": {
              "Temperature_K": 273.15,
              "Temperature_Original": "0 °C",
              "Time_h": 18,
              "Solid_Content_wt_percent": 15
            },
            "Stage2_Thermal_Imidization_Mimic": {
              "Temperature_K": 593.15,
              "Temperature_Original": "320 °C",
              "Time_h": 2,
              "Equipment": "oven"
            }
          },
          "Equipment": [
            {
              "Name": "Unbeholden viscometer KVL2000H",
              "Category": "Testing"
            },
            {
              "Name": "Nicolet IS50 FT-IR",
              "Category": "Characterization"
            },
            {
              "Name": "AVANCE 400 NMR",
              "Category": "Characterization"
            },
            {
              "Name": "TG 209 F1 Libra TGA",
              "Category": "Testing"
            },
            {
              "Name": "DSC 200F3",
              "Category": "Testing"
            }
          ]
        },
        "Structure": {
          "Structure_Text": {
            "original": "FT-IR and 1H NMR confirmed that PAAs had been successfully synthesized and fully thermally imidized at 320 °C. Molecular weight has little influence on the chemical structure of PAAs.",
            "simplified": "PAAs chemistry confirmed; imidized PI formed after 320 °C heat treatment."
          },
          "Chemical_Structure_Features": [
            {
              "Feature": "PAAs amide N-H stretching vibration",
              "Value": 3366,
              "Unit": "cm^-1",
              "Data_Source": "text"
            },
            {
              "Feature": "carboxyl C=O stretching vibration",
              "Value": 1710,
              "Unit": "cm^-1",
              "Data_Source": "text"
            },
            {
              "Feature": "amide III C-N stretching vibration",
              "Value": 1220,
              "Unit": "cm^-1",
              "Data_Source": "text"
            }
          ],
          "Phases": [
            {
              "Phase_Name": "polyamic acid salt sizing agent",
              "Crystal_Structure": null,
              "Note": "Crystal structure / polymer morphology was not explicitly reported in the OCR text; unsupported common-knowledge label removed during revision."
            },
            {
              "Phase_Name": "polyimide after thermal imidization",
              "Crystal_Structure": null,
              "Note": "Crystal structure / polymer morphology was not explicitly reported in the OCR text; unsupported common-knowledge label removed during revision."
            }
          ]
        },
        "Properties": [
          {
            "Property_Name": "decomposition onset temperature",
            "Value": 446,
            "Unit": "°C",
            "Value_K": 719.15,
            "Original_Values": "initiated decomposition at 446 °C",
            "Test_Condition": {
              "Atmosphere": "nitrogen",
              "Heating_Rate": "10 °C/min",
              "Temperature_Range_Original": "50 °C to 800 °C"
            },
            "Data_Source": "text",
            "Specimen_State": "thermally imidized M-PI sample",
            "Note": "TGA/DSC properties were measured on PI/imidized PAAs after the 320 °C, 2 h mimic thermal imidization treatment."
          },
          {
            "Property_Name": "T_d5%",
            "Value": 533,
            "Unit": "°C",
            "Value_K": 806.15,
            "Original_Values": "T_d5% of 533 °C",
            "Data_Source": "text",
            "Specimen_State": "thermally imidized M-PI sample",
            "Note": "TGA/DSC properties were measured on PI/imidized PAAs after the 320 °C, 2 h mimic thermal imidization treatment."
          },
          {
            "Property_Name": "char yield at 800 °C",
            "Value": 62.2,
            "Unit": "%",
            "Original_Values": "char yield of 62.2 % at 800 °C",
            "Data_Source": "text",
            "Specimen_State": "thermally imidized M-PI sample",
            "Note": "TGA/DSC properties were measured on PI/imidized PAAs after the 320 °C, 2 h mimic thermal imidization treatment."
          },
          {
            "Property_Name": "glass transition temperature",
            "Value": 258,
            "Unit": "°C",
            "Value_K": 531.15,
            "Original_Values": "M-PAAs exhibited a Tg of 258 °C",
            "Note": "The paper describes the DSC finding as preliminary. TGA/DSC properties were measured on PI/imidized PAAs after the 320 °C, 2 h mimic thermal imidization treatment.",
            "Data_Source": "text",
            "Specimen_State": "thermally imidized M-PI sample"
          }
        ]
      }
    },
    {
      "Item_ID": "item-003",
      "Sample_ID": "H-PAAs",
      "Role": "Variant",
      "Data_Nature": "Experimental",
      "base_material": "Polymers",
      "application": "Structural",
      "research_paradigm": "Experimental",
      "Patch_Tags": [
        "Interface_Dominated"
      ],
      "Gradient_Material": false,
      "Raw_Evidence_Span": [
        "PAAs with various molecular weights were synthesized by mixing PDA and BPDA with ratios outlined in Table 1.",
        "H-PAAs demonstrating superior thermal stability and the highest char retention, followed by M-PAAs and L-PAAs."
      ],
      "Extracted_Data": {
        "Composition": {
          "Polymer_Type": "water-soluble polyamic acid salt (PAAs)",
          "Monomers": [
            "p-phenylenediamine (PDA)",
            "3'3'4'4-biphenyl tetracarboxylic acid dianhydride (BPDA)",
            "4-methylphthalic anhydride (4-MPA)"
          ],
          "Monomer_Ratio": {
            "BPDA:PDA:4-MPA": "16:17:2",
            "Data_Source": "table"
          },
          "Expected_Polymerization_Degree_n": {
            "Value": 16,
            "Original_Values": "16",
            "Data_Source": "table"
          },
          "Intrinsic_Viscosity": {
            "Value": 1.11,
            "Unit": "dL/g",
            "Original_Values": "1.11 dL/g",
            "Data_Source": "table"
          },
          "Viscosity_Average_Molecular_Weight": {
            "Value": 23539,
            "Unit": "g/mol",
            "Original_Values": "23,539 g/mol",
            "Data_Source": "table"
          },
          "Reagents_or_Additives": [
            {
              "Name": "triethylamine (TEA)",
              "Role": "excess reagent / protonated amine salt former",
              "Original_Values": "An excess of TEA was introduced; the protonated amines of TEA exhibit chemical shifts between 10.4 and 11.0 ppm.",
              "Data_Source": "text"
            }
          ]
        },
        "Processing": {
          "Process_Category": "aqueous synthesis and thermal imidization mimic treatment",
          "Process_Text": {
            "original": "PDA and BPDA were mixed according to Table 1, excess TEA was introduced, the mixture was stirred at 0 °C for 18 h, 4-MPA was incorporated as a capping agent, solid content was maintained at 15 wt%, and an intentional heat treatment was performed in an oven at 320 °C for 2 h to mimic thermal imidization.",
            "simplified": "Synthesize PAAs in water with BPDA:PDA:4-MPA = 16:17:2, TEA, 0 °C for 18 h, 15 wt% solids; heat treat at 320 °C for 2 h to form H-PI mimic."
          },
          "Key_Params": {
            "Stage1_Synthesis": {
              "Temperature_K": 273.15,
              "Temperature_Original": "0 °C",
              "Time_h": 18,
              "Solid_Content_wt_percent": 15
            },
            "Stage2_Thermal_Imidization_Mimic": {
              "Temperature_K": 593.15,
              "Temperature_Original": "320 °C",
              "Time_h": 2,
              "Equipment": "oven"
            }
          },
          "Equipment": [
            {
              "Name": "Unbeholden viscometer KVL2000H",
              "Category": "Testing"
            },
            {
              "Name": "Nicolet IS50 FT-IR",
              "Category": "Characterization"
            },
            {
              "Name": "AVANCE 400 NMR",
              "Category": "Characterization"
            },
            {
              "Name": "TG 209 F1 Libra TGA",
              "Category": "Testing"
            },
            {
              "Name": "DSC 200F3",
              "Category": "Testing"
            }
          ]
        },
        "Structure": {
          "Structure_Text": {
            "original": "FT-IR and 1H NMR confirmed that PAAs had been successfully synthesized and fully thermally imidized at 320 °C. Molecular weight has little influence on the chemical structure of PAAs.",
            "simplified": "PAAs chemistry confirmed; imidized PI formed after 320 °C heat treatment."
          },
          "Chemical_Structure_Features": [
            {
              "Feature": "PAAs amide N-H stretching vibration",
              "Value": 3366,
              "Unit": "cm^-1",
              "Data_Source": "text"
            },
            {
              "Feature": "carboxyl C=O stretching vibration",
              "Value": 1710,
              "Unit": "cm^-1",
              "Data_Source": "text"
            },
            {
              "Feature": "amide III C-N stretching vibration",
              "Value": 1220,
              "Unit": "cm^-1",
              "Data_Source": "text"
            }
          ],
          "Phases": [
            {
              "Phase_Name": "polyamic acid salt sizing agent",
              "Crystal_Structure": null,
              "Note": "Crystal structure / polymer morphology was not explicitly reported in the OCR text; unsupported common-knowledge label removed during revision."
            },
            {
              "Phase_Name": "polyimide after thermal imidization",
              "Crystal_Structure": null,
              "Note": "Crystal structure / polymer morphology was not explicitly reported in the OCR text; unsupported common-knowledge label removed during revision."
            }
          ]
        },
        "Properties": [
          {
            "Property_Name": "decomposition onset temperature",
            "Value": 555,
            "Unit": "°C",
            "Value_K": 828.15,
            "Original_Values": "commenced decomposition at 555 °C",
            "Test_Condition": {
              "Atmosphere": "nitrogen",
              "Heating_Rate": "10 °C/min",
              "Temperature_Range_Original": "50 °C to 800 °C"
            },
            "Data_Source": "text",
            "Specimen_State": "thermally imidized H-PI sample",
            "Note": "TGA/DSC properties were measured on PI/imidized PAAs after the 320 °C, 2 h mimic thermal imidization treatment."
          },
          {
            "Property_Name": "T_d5%",
            "Value": 587,
            "Unit": "°C",
            "Value_K": 860.15,
            "Original_Values": "T_d5% of 587 °C",
            "Data_Source": "text",
            "Specimen_State": "thermally imidized H-PI sample",
            "Note": "TGA/DSC properties were measured on PI/imidized PAAs after the 320 °C, 2 h mimic thermal imidization treatment."
          },
          {
            "Property_Name": "char yield at 800 °C",
            "Value": 65.6,
            "Unit": "%",
            "Original_Values": "char yield of 65.6 % at 800 °C",
            "Data_Source": "text",
            "Specimen_State": "thermally imidized H-PI sample",
            "Note": "TGA/DSC properties were measured on PI/imidized PAAs after the 320 °C, 2 h mimic thermal imidization treatment."
          },
          {
            "Property_Name": "glass transition temperature",
            "Value": 300,
            "Unit": "°C",
            "Value_K": 573.15,
            "Original_Values": "Tg of H-PAAs was approximately 300 °C",
            "Note": "Approximate value; the paper describes the DSC finding as preliminary. TGA/DSC properties were measured on PI/imidized PAAs after the 320 °C, 2 h mimic thermal imidization treatment.",
            "Data_Source": "text",
            "Specimen_State": "thermally imidized H-PI sample"
          }
        ]
      }
    },
    {
      "Item_ID": "item-004",
      "Sample_ID": "DCF",
      "Role": "Variant",
      "Data_Nature": "Experimental",
      "base_material": "Composites",
      "application": "Structural",
      "research_paradigm": "Experimental",
      "Patch_Tags": [
        "Interface_Dominated"
      ],
      "Gradient_Material": false,
      "Raw_Evidence_Span": [
        "CF fabric was subjected to a desizing process by refluxing in acetone at 70 °C for 12 h.",
        "Fig. 4(a) showed that DCF exhibited more numerous and profound grooves along the fiber axis."
      ],
      "Extracted_Data": {
        "Composition": {
          "Composite_Category": "carbon fiber reinforcement without PPS matrix",
          "Composite_System_Raw": "desized CF (DCF)",
          "Reinforcement": {
            "Material": "carbon fiber fabric",
            "Original_Description": "3 K-T300, 5-harness satin fabric, 300 g/m²"
          },
          "Fiber_Architecture": "5-harness satin fabric"
        },
        "Processing": {
          "Process_Category": "desizing",
          "Process_Text": {
            "original": "CF fabric was subjected to a desizing process by refluxing in acetone at 70 °C for 12 h. Subsequent to this, the fabric was thoroughly rinsed with deionized water and was dried at 90 °C, yielding desized CF (DCF).",
            "simplified": "Desize CF fabric in acetone at 70 °C for 12 h, rinse with deionized water, dry at 90 °C."
          },
          "Key_Params": {
            "Stage1_Desizing": {
              "Solvent": "acetone",
              "Temperature_K": 343.15,
              "Temperature_Original": "70 °C",
              "Time_h": 12,
              "Method": "refluxing"
            },
            "Stage2_Drying": {
              "Temperature_K": 363.15,
              "Temperature_Original": "90 °C"
            }
          },
          "Equipment": [
            {
              "Name": "SEM S-4800",
              "Category": "Characterization"
            },
            {
              "Name": "OCA40Micro contact angle tester",
              "Category": "Testing"
            },
            {
              "Name": "HM-410 composite interface property evaluation device",
              "Category": "Testing"
            },
            {
              "Name": "custom-built laboratory measuring devices for CF processability",
              "Category": "Testing"
            }
          ]
        },
        "Structure": {
          "Structure_Text": {
            "original": "DCF exhibited more numerous and profound grooves along the fiber axis, a byproduct of the wet spinning process.",
            "simplified": "Desized CF surface has many deep axial grooves."
          },
          "Fiber_Architecture": "3 K-T300, 5-harness satin fabric, 300 g/m²",
          "Interface_Features": [
            "uncoated CF/PPS resin droplet boundary clearly visible before IFSS",
            "no resin residue found on DCF surface at the original position of PPS droplet after IFSS"
          ],
          "Phases": [
            {
              "Phase_Name": "carbon fiber",
              "Crystal_Structure": null,
              "Note": "Crystal structure / polymer morphology was not explicitly reported in the OCR text; unsupported common-knowledge label removed during revision."
            }
          ],
          "Advanced_Quantitative_Features": [
            {
              "Feature": "C-C/C-H binding energy",
              "Value": 284.9,
              "Unit": "eV",
              "Data_Source": "text"
            },
            {
              "Feature": "C-O/C-N binding energy",
              "Value": 285.8,
              "Unit": "eV",
              "Data_Source": "text"
            },
            {
              "Feature": "C=O binding energy",
              "Value": 287.1,
              "Unit": "eV",
              "Data_Source": "text"
            },
            {
              "Feature": "O-C=O binding energy",
              "Value": 289.1,
              "Unit": "eV",
              "Data_Source": "text"
            }
          ]
        },
        "Properties": {
          "Note": "No structured numeric property value was extracted for this item because the relevant values are only shown in figures or described as trends without explicit text/table numbers. Removed placeholders: reference DCF; yarn spreading width, fuzziness, stiffness and moisture absorption were shown in Fig. 5 without text numeric values; IFSS for CF with different sizing conditions shown in Fig. 6(a)."
        }
      }
    },
    {
      "Item_ID": "item-005",
      "Sample_ID": "L-CF",
      "Role": "Variant",
      "Data_Nature": "Experimental",
      "base_material": "Composites",
      "application": "Structural",
      "research_paradigm": "Experimental",
      "Patch_Tags": [
        "Interface_Dominated"
      ],
      "Gradient_Material": false,
      "Raw_Evidence_Span": [
        "After sizing with L-PAAs, M-PAAs, and H-PAAs, the carbon fibers were designated as L-CF, M-CF, and H-CF, respectively.",
        "L-CF's surface could not be adequately covered by the sizing agent L-PAAs, leaving grooves and some filamentous traces of L-PAAs clearly visible."
      ],
      "Extracted_Data": {
        "Composition": {
          "Composite_Category": "sized carbon fiber reinforcement",
          "Composite_System_Raw": "L-PAAs sized CF",
          "Reinforcement": {
            "Material": "carbon fiber fabric",
            "Original_Description": "3 K-T300, 5-harness satin fabric, 300 g/m²"
          },
          "Interface_or_Interphase": {
            "Material": "L-PAAs sizing layer",
            "Sizing_Agent_Molecular_Weight": {
              "Value": 1000,
              "Unit": "g/mol",
              "Original_Values": "1000 g/mol"
            }
          },
          "Fiber_Architecture": "5-harness satin fabric",
          "Coating_Composition": {
            "Substrate_Material": "carbon fiber",
            "Coating_Layers": [
              {
                "Layer_Name": "L-PAAs sizing layer",
                "Layer_Material": "polyamic acid salt"
              }
            ]
          }
        },
        "Processing": {
          "Process_Category": "desizing and PAAs sizing",
          "Process_Text": {
            "original": "The 15 wt% PAA solution was diluted with water to prepare a sizing agent with a concentration of 1 wt%, and the desized CF was then immersed in these PAAs solutions of a same concentration but different molecular weights, followed by removal of excessive sizing agent and drying at 80 °C. The sizing time for DCF fabric was 5 min, while the sizing time for the extracted DCF tows was only 8 s.",
            "simplified": "Desized CF was sized in 1 wt% L-PAAs solution, excess removed, then dried at 80 °C; sizing time was 5 min for fabric or 8 s for extracted tows."
          },
          "Key_Params": {
            "Stage1_Desizing": {
              "Solvent": "acetone",
              "Temperature_K": 343.15,
              "Temperature_Original": "70 °C",
              "Time_h": 12
            },
            "Stage2_Sizing": {
              "Sizing_Agent_Concentration_wt_percent": 1,
              "Fabric_Sizing_Time_min": 5,
              "Tow_Sizing_Time_s": 8
            },
            "Stage3_Drying": {
              "Temperature_K": 353.15,
              "Temperature_Original": "80 °C"
            }
          },
          "Equipment": [
            {
              "Name": "SEM S-4800",
              "Category": "Characterization"
            },
            {
              "Name": "OCA40Micro contact angle tester",
              "Category": "Testing"
            },
            {
              "Name": "HM-410 composite interface property evaluation device",
              "Category": "Testing"
            },
            {
              "Name": "custom-built laboratory measuring devices for CF processability",
              "Category": "Testing"
            }
          ]
        },
        "Structure": {
          "Structure_Text": {
            "original": "L-CF's surface could not be adequately covered by the sizing agent L-PAAs, leaving grooves and some filamentous traces of L-PAAs clearly visible.",
            "simplified": "L-PAAs forms a very thin, incomplete sizing film on CF."
          },
          "Coating_Structure": {
            "Coating_Layer_Details": [
              {
                "Layer_Name": "L-PAAs sizing layer",
                "Layer_Material": "polyamic acid salt",
                "Coverage": "incomplete coverage; grooves and filamentous traces visible"
              }
            ]
          },
          "Phases": [
            {
              "Phase_Name": "carbon fiber",
              "Crystal_Structure": null,
              "Note": "Crystal structure / polymer morphology was not explicitly reported in the OCR text; unsupported common-knowledge label removed during revision."
            },
            {
              "Phase_Name": "L-PAAs sizing layer",
              "Crystal_Structure": null,
              "Note": "Crystal structure / polymer morphology was not explicitly reported in the OCR text; unsupported common-knowledge label removed during revision."
            }
          ]
        },
        "Properties": {
          "Note": "No structured numeric property value was extracted for this item because the relevant values are only shown in figures or described as trends without explicit text/table numbers. Removed placeholders: yarn spreading width diminished with the increase in molecular weight; fuzz amount decreased as molecular weight increased; stiffness progressively augmented as molecular weight increased; moisture absorption showed a slight increase post-sizing."
        }
      }
    },
    {
      "Item_ID": "item-006",
      "Sample_ID": "M-CF",
      "Role": "Target",
      "Data_Nature": "Experimental",
      "base_material": "Composites",
      "application": "Structural",
      "research_paradigm": "Experimental",
      "Patch_Tags": [
        "Interface_Dominated"
      ],
      "Gradient_Material": false,
      "Raw_Evidence_Span": [
        "M-CF developed a more uniform and thicker resin film, which mitigated the visibility of grooves.",
        "M-PAAs demonstrates superior film-forming capability, which leads to a more complete and uniform coverage and the most hydrophilic CF surface."
      ],
      "Extracted_Data": {
        "Composition": {
          "Composite_Category": "sized carbon fiber reinforcement",
          "Composite_System_Raw": "M-PAAs sized CF",
          "Reinforcement": {
            "Material": "carbon fiber fabric",
            "Original_Description": "3 K-T300, 5-harness satin fabric, 300 g/m²"
          },
          "Interface_or_Interphase": {
            "Material": "M-PAAs sizing layer",
            "Sizing_Agent_Molecular_Weight": {
              "Value": 4003,
              "Unit": "g/mol",
              "Original_Values": "4003 g/mol"
            }
          },
          "Fiber_Architecture": "5-harness satin fabric",
          "Coating_Composition": {
            "Substrate_Material": "carbon fiber",
            "Coating_Layers": [
              {
                "Layer_Name": "M-PAAs sizing layer",
                "Layer_Material": "polyamic acid salt"
              }
            ]
          },
          "Note": "Non-numeric plotted/trend-only property placeholders were removed during revision: M-PAAs exhibited comparable characteristics to commercially sized CF and offered optimal improvements in CF processability."
        },
        "Processing": {
          "Process_Category": "desizing and PAAs sizing",
          "Process_Text": {
            "original": "The 15 wt% PAA solution was diluted with water to prepare a sizing agent with a concentration of 1 wt%, and the desized CF was then immersed in these PAAs solutions of a same concentration but different molecular weights, followed by removal of excessive sizing agent and drying at 80 °C. The sizing time for DCF fabric was 5 min, while the sizing time for the extracted DCF tows was only 8 s.",
            "simplified": "Desized CF was sized in 1 wt% M-PAAs solution, excess removed, then dried at 80 °C; sizing time was 5 min for fabric or 8 s for extracted tows."
          },
          "Key_Params": {
            "Stage1_Desizing": {
              "Solvent": "acetone",
              "Temperature_K": 343.15,
              "Temperature_Original": "70 °C",
              "Time_h": 12
            },
            "Stage2_Sizing": {
              "Sizing_Agent_Concentration_wt_percent": 1,
              "Fabric_Sizing_Time_min": 5,
              "Tow_Sizing_Time_s": 8
            },
            "Stage3_Drying": {
              "Temperature_K": 353.15,
              "Temperature_Original": "80 °C"
            }
          },
          "Equipment": [
            {
              "Name": "SEM S-4800",
              "Category": "Characterization"
            },
            {
              "Name": "OCA40Micro contact angle tester",
              "Category": "Testing"
            },
            {
              "Name": "HM-410 composite interface property evaluation device",
              "Category": "Testing"
            },
            {
              "Name": "custom-built laboratory measuring devices for CF processability",
              "Category": "Testing"
            }
          ]
        },
        "Structure": {
          "Structure_Text": {
            "original": "M-CF developed a more uniform and thicker resin film, which mitigated the visibility of grooves. After IFSS tests, much resin is left over on M-CF surface.",
            "simplified": "M-PAAs forms a uniform, thicker sizing film on CF and leaves PPS residue after IFSS, indicating improved bonding."
          },
          "Coating_Structure": {
            "Coating_Layer_Details": [
              {
                "Layer_Name": "M-PAAs sizing layer",
                "Layer_Material": "polyamic acid salt",
                "Coverage": "more complete, uniform and thicker resin film"
              }
            ]
          },
          "Interface_Features": [
            "boundary between sized CF and PPS resin droplet can hardly be seen",
            "much resin left over on M-CF surface after IFSS"
          ],
          "Phases": [
            {
              "Phase_Name": "carbon fiber",
              "Crystal_Structure": null,
              "Note": "Crystal structure / polymer morphology was not explicitly reported in the OCR text; unsupported common-knowledge label removed during revision."
            },
            {
              "Phase_Name": "M-PAAs sizing layer",
              "Crystal_Structure": null,
              "Note": "Crystal structure / polymer morphology was not explicitly reported in the OCR text; unsupported common-knowledge label removed during revision."
            }
          ]
        },
        "Properties": [
          {
            "Property_Name": "IFSS relative improvement",
            "Value": 68.2,
            "Unit": "%",
            "Original_Values": "IFSS ... enhanced by 68.2%",
            "Test_Condition": {
              "Counter_Material": "PPS resin droplet in single-fiber interfacial shear test"
            },
            "Data_Source": "text",
            "Note": "Relative IFSS improvement is bound to the sized CF/PPS resin droplet interface test, not to laminate bulk mechanical properties; absolute IFSS values are not extracted from the plot."
          }
        ]
      }
    },
    {
      "Item_ID": "item-007",
      "Sample_ID": "H-CF",
      "Role": "Variant",
      "Data_Nature": "Experimental",
      "base_material": "Composites",
      "application": "Structural",
      "research_paradigm": "Experimental",
      "Patch_Tags": [
        "Interface_Dominated"
      ],
      "Gradient_Material": false,
      "Raw_Evidence_Span": [
        "H-CF again presented a rough and uneven morphology, where many small granules of H-PAAs scattered onto the grooved surface.",
        "H-PAAs develop thicker, porous adsorption layers due to chain entanglement, leading to higher moisture absorption rates."
      ],
      "Extracted_Data": {
        "Composition": {
          "Composite_Category": "sized carbon fiber reinforcement",
          "Composite_System_Raw": "H-PAAs sized CF",
