Repository: Chenfan0206/hea-dataset

# Combining gradient structure and TRIP effect to produce austenite stainless steel with high strength and ductility

- 序号：001
- 方向：不锈钢方向
- 原始 PDF：`01_extracted_content/paper.pdf`
- 提取内容：`01_extracted_content/extracted.json`、`01_extracted_content/human_annotation.json`
- 图片目录：`02_images/figures/`
- 多模对齐目录：`03_multimodal_alignment/`
- 多模对齐状态：已匹配
- 图片记录数：10
- 图文候选对数：50

File: dataset/organized_75papers_dataset/papers/013__Effect of molecular weight of water-based sizing agents on CF processability and CF_PPS composite performance/01_extracted_content/human_annotation.json
公 开
{
  "Paper_Metadata": {
    "Paper_Title": "Effect of molecular weight of water-based sizing agents on CF processability and CF/PPS composite performance",
    "DOI": "10.1016/j.cej.2025.164645"
  },
  "items": [
    {
      "Sample_ID": "L-PAAs",
      "Gradient_Material": false,
      "Gradient_Group_ID": null,
      "Composition_Info": {
        "Role": "Target",
        "Alloy_Name_Raw": "Water-soluble Polyamic Acid Salt (PAAs)",
        "Nominal_Composition": {
          "Composition_Type": "mol_ratio",
          "Elements_Normalized": null
        },
        "Measured_Composition": {
          "Composition_Type": null,
          "Elements_Normalized": null,
          "Measurement_Method": null
        },
        "Note": "Monomer ratio: BPDA:PDA:4-MPA = 4:5:2; Viscosity-average molecular weight: 1000 g/mol"
      },
      "Process_Info": {
        "Process_Category": "Chemical Synthesis",
        "Process_Text": {
          "original": "Synthesized by mixing PDA and BPDA, introducing excess TEA, stirred at 0 ℃ for 18 h. 4-MPA was incorporated as a capping agent. Solid content maintained at 15 wt%.",
          "simplified": "Polyamic acid salt synthesized via condensation polymerization at 0°C with capping agent."
        },
        "Equipment": null,
        "Key_Params": {
          "Reaction_Temperature_K": 273.15,
          "Reaction_Time_h": 18
        }
      },
      "Microstructure_Info": {
        "Microstructure_Text": {
          "original": "L-CF surface could not be adequately covered by the sizing agent L-PAAs, leaving grooves and some filamentous traces of L-PAAs clearly visible. Within limited sizing time L-PAAs could only form a very thin film on CF surface.",
          "simplified": "Incomplete coverage with visible grooves and filamentous traces; thin film formation."
        },
        "Main_Phase": null,
        "Precipitates": [],
        "Porosity_pct": null,
        "Relative_Density_pct": null,
        "Grain_Size_avg_um": null,
        "Precipitate_Size_avg_nm": null,
        "Advanced_Quantitative_Features": {}
      },
      "Properties_Info": [
        {
          "Property_Name": "Intrinsic_Viscosity",
          "Test_Condition": null,
          "Value_Numeric": 0.11,
          "Value_Range": null,
          "Value_StdDev": null,
          "Unit": "dL/g",
          "Test_Temperature_K": null,
          "Strain_Rate_s1": null,
          "Tensile_Speed_mm_min": null,
          "Hardness_Load": null,
          "Hardness_Dwell_Time_s": null,
          "Data_Source": "text",
          "Test_Specimen": null,
          "Note": null
        },
        {
          "Property_Name": "Thermal_Decomposition_Onset",
          "Test_Condition": "Nitrogen Atmosphere",
          "Value_Numeric": 440,
          "Value_Range": null,
          "Value_StdDev": null,
          "Unit": "°C",
          "Test_Temperature_K": null,
          "Strain_Rate_s1": null,
          "Tensile_Speed_mm_min": null,
          "Hardness_Load": null,
          "Hardness_Dwell_Time_s": null,
          "Data_Source": "text",
          "Test_Specimen": null,
          "Note": null
        },
        {
          "Property_Name": "Glass_Transition_Temperature",
          "Test_Condition": null,
          "Value_Numeric": 256,
          "Value_Range": null,
          "Value_StdDev": null,
          "Unit": "°C",
          "Test_Temperature_K": null,
          "Strain_Rate_s1": null,
          "Tensile_Speed_mm_min": null,
          "Hardness_Load": null,
          "Hardness_Dwell_Time_s": null,
          "Data_Source": "text",
          "Test_Specimen": null,
          "Note": null
        },
    {
      "Sample_ID": "M-PAAs",
      "Gradient_Material": false,
      "Gradient_Group_ID": null,
      "Composition_Info": {
        "Role": "Target",
        "Alloy_Name_Raw": "Water-soluble Polyamic Acid Salt (PAAs)",
        "Nominal_Composition": {
          "Composition_Type": "mol_ratio",
          "Elements_Normalized": null
        },
        "Measured_Composition": {
          "Composition_Type": null,
          "Elements_Normalized": null,
          "Measurement_Method": null
        },
        "Note": "Monomer ratio: BPDA:PDA:4-MPA = 9:10:2; Viscosity-average molecular weight: 4003 g/mol"
      },
      "Process_Info": {
        "Process_Category": "Chemical Synthesis",
        "Process_Text": {
          "original": "Synthesized by mixing PDA and BPDA, introducing excess TEA, stirred at 0 ℃ for 18 h. 4-MPA was incorporated as a capping agent. Solid content maintained at 15 wt%.",
          "simplified": "Polyamic acid salt synthesized via condensation polymerization at 0°C with capping agent."
        },
        "Equipment": null,
        "Key_Params": {
          "Reaction_Temperature_K": 273.15,
          "Reaction_Time_h": 18
        }
      },
      "Properties_Info": [
        {
          "Property_Name": "Intrinsic_Viscosity",
          "Test_Condition": null,
          "Value_Numeric": 0.31,
          "Value_Range": null,
          "Value_StdDev": null,
          "Unit": "dL/g",
          "Test_Temperature_K": null,
          "Strain_Rate_s1": null,
          "Tensile_Speed_mm_min": null,
          "Hardness_Load": null,
          "Hardness_Dwell_Time_s": null,
          "Data_Source": "text",
          "Test_Specimen": null,
          "Note": null
        },
        {
          "Property_Name": "Thermal_Decomposition_Onset",
          "Test_Condition": "Nitrogen Atmosphere",
          "Value_Numeric": 446,
          "Value_Range": null,
          "Value_StdDev": null,
          "Unit": "°C",
          "Test_Temperature_K": null,
          "Strain_Rate_s1": null,
          "Tensile_Speed_mm_min": null,
          "Hardness_Load": null,
          "Hardness_Dwell_Time_s": null,
          "Data_Source": "text",
          "Test_Specimen": null,
          "Note": null
        },
        {
          "Property_Name": "Glass_Transition_Temperature",
          "Test_Condition": null,
          "Value_Numeric": 258,
          "Value_Range": null,
          "Value_StdDev": null,
          "Unit": "°C",
          "Test_Temperature_K": null,
          "Strain_Rate_s1": null,
          "Tensile_Speed_mm_min": null,
          "Hardness_Load": null,
          "Hardness_Dwell_Time_s": null,
          "Data_Source": "text",
          "Test_Specimen": null,
          "Note": null
        },
        {
          "Property_Name": "Char_Yield",
          "Test_Condition": "800 °C",
          "Value_Numeric": 62.2,
          "Value_Range": null,
          "Value_StdDev": null,
          "Unit": "wt%",
          "Test_Temperature_K": null,
          "Strain_Rate_s1": null,
          "Tensile_Speed_mm_min": null,
          "Hardness_Load": null,
          "Hardness_Dwell_Time_s": null,
          "Data_Source": "text",
          "Test_Specimen": null,
          "Note": null
        }
      ]
    },
    {
      "Sample_ID": "H-PAAs",
      "Gradient_Material": false,
      "Gradient_Group_ID": null,
      "Composition_Info": {
        "Role": "Target",
        "Alloy_Name_Raw": "Water-soluble Polyamic Acid Salt (PAAs)",
        "Nominal_Composition": {
          "Composition_Type": "mol_ratio",
          "Elements_Normalized": null
        },
        "Measured_Composition": {
          "Composition_Type": null,
          "Elements_Normalized": null,
          "Measurement_Method": null
        },
        "Note": "Monomer ratio: BPDA:PDA:4-MPA = 16:17:2; Viscosity-average molecular weight: 23539 g/mol"
      },
      "Process_Info": {
        "Process_Category": "Chemical Synthesis",
        "Process_Text": {
          "original": "Synthesized by mixing PDA and BPDA, introducing excess TEA, stirred at 0 ℃ for 18 h. 4-MPA was incorporated as a capping agent. Solid content maintained at 15 wt%.",
          "simplified": "Polyamic acid salt synthesized via condensation polymerization at 0°C with capping agent."
        },
        "Equipment": null,
        "Key_Params": {
          "Reaction_Temperature_K": 273.15,
          "Reaction_Time_h": 18
        }
      },
      "Microstructure_Info": {
        "Microstructure_Text": {
          "original": "H-CF again presented a rough and uneven morphology, where many small granules of H-PAAs scattered onto the grooved surface. The surface is prone to entanglement and concentration fluctuation.",
          "simplified": "Rough and uneven morphology with scattered granules; prone to entanglement."
        },
        "Main_Phase": null,
        "Precipitates": [],
        "Porosity_pct": null,
        "Relative_Density_pct": null,
        "Grain_Size_avg_um": null,
        "Precipitate_Size_avg_nm": null,
        "Advanced_Quantitative_Features": {}
      },
      "Properties_Info": [
        {
          "Property_Name": "Intrinsic_Viscosity",
          "Test_Condition": null,
          "Value_Numeric": 1.11,
          "Value_Range": null,
          "Value_StdDev": null,
          "Unit": "dL/g",
          "Test_Temperature_K": null,
          "Strain_Rate_s1": null,
          "Tensile_Speed_mm_min": null,
          "Hardness_Load": null,
          "Hardness_Dwell_Time_s": null,
          "Data_Source": "text",
          "Test_Specimen": null,
          "Note": null
        },
        {
          "Property_Name": "Thermal_Decomposition_Onset",
          "Test_Condition": "Nitrogen Atmosphere",
          "Value_Numeric": 555,
          "Value_Range": null,
          "Value_StdDev": null,
          "Unit": "°C",
          "Test_Temperature_K": null,
          "Strain_Rate_s1": null,
          "Tensile_Speed_mm_min": null,
          "Hardness_Load": null,
          "Hardness_Dwell_Time_s": null,
          "Data_Source": "text",
          "Test_Specimen": null,
          "Note": null
        },
        {
          "Property_Name": "Glass_Transition_Temperature",
          "Test_Condition": null,
          "Value_Numeric": 300,
          "Value_Range": null,
          "Value_StdDev": null,
          "Unit": "°C",
          "Test_Temperature_K": null,
          "Strain_Rate_s1": null,
          "Tensile_Speed_mm_min": null,
          "Hardness_Load": null,
          "Hardness_Dwell_Time_s": null,
          "Data_Source": "text",
          "Test_Specimen": null,
          "Note": null
        },
        {
          "Property_Name": "Char_Yield",
          "Test_Condition": "800 °C",
          "Value_Numeric": 69.5,
          "Value_Range": null,
          "Value_StdDev": null,
          "Unit": "wt%",
          "Test_Temperature_K": null,
          "Strain_Rate_s1": null,
          "Tensile_Speed_mm_min": null,
          "Hardness_Load": null,
          "Hardness_Dwell_Time_s": null,
          "Data_Source": "text",
          "Test_Specimen": null,
          "Note": null
        }
      ]
    },
    {
      "Sample_ID": "DCF/PPS",
      "Gradient_Material": false,
      "Gradient_Group_ID": null,
      "Composition_Info": {
        "Role": "Target",
        "Alloy_Name_Raw": "Desized Carbon Fiber / Polyphenylene Sulfide Composite",
        "Nominal_Composition": {
          "Composition_Type": "wt%",
          "Elements_Normalized": null
        },
        "Measured_Composition": {
          "Composition_Type": null,
          "Elements_Normalized": null,
          "Measurement_Method": null
        },
        "Note": "Desized CF (3K-T300) reinforced PPS composite without sizing treatment"
      },
      "Process_Info": {
        "Process_Category": "Composite Fabrication",
        "Process_Text": {
          "original": "Compression molding: stacking of nine layers of PPS film and eight layers of CF fabric, hot pressing at 350°C (following a preheat of 30 min) under a pressure of 2.5 MPa.",
          "simplified": "Compression molded at 350°C and 2.5 MPa pressure."
        },
        "Equipment": null,
        "Key_Params": {
          "Molding_Temperature_K": 623.15,
          "Molding_Pressure_MPa": 2.5,
          "Preheat_Time_min": 30
        }
      },
      "Microstructure_Info": {
        "Microstructure_Text": {
          "original": "Fracture surfaces displayed reduced resin content and substantial gaps between CF and the PPS matrix, leading to delamination and CF pull-out under stress, which created voids.",
          "simplified": "Presence of voids and gaps; fiber pull-out observed."
        },
        "Main_Phase": null,
        "Precipitates": [],
        "Porosity_pct": null,
        "Relative_Density_pct": null,
        "Grain_Size_avg_um": null,
        "Precipitate_Size_avg_nm": null,
        "Advanced_Quantitative_Features": {}
      },
      "Properties_Info": [
        {
          "Property_Name": "Interlaminar_Shear_Strength",
          "Test_Condition": "ASTM D234",
          "Value_Numeric": null,
          "Value_Range": null,
          "Value_StdDev": null,
          "Unit": "MPa",
          "Test_Temperature_K": 298.15,
          "Strain_Rate_s1": null,
          "Tensile_Speed_mm_min": null,
          "Hardness_Load": null,
          "Hardness_Dwell_Time_s": null,
          "Data_Source": "text",
          "Test_Specimen": null,
          "Note": "Baseline value not provided, used for comparative improvement calculation"
        },
        {
          "Property_Name": "Flexural_Strength",
          "Test_Condition": "ASTM D7264",
          "Value_Numeric": null,
          "Value_Range": null,
          "Value_StdDev": null,
          "Unit": "MPa",
          "Test_Temperature_K": 298.15,
          "Strain_Rate_s1": null,
          "Tensile_Speed_mm_min": null,
          "Hardness_Load": null,
          "Hardness_Dwell_Time_s": null,
          "Data_Source": "text",
          "Test_Specimen": null,
          "Note": "Baseline value not provided, used for comparative improvement calculation"
        },
        {
          "Property_Name": "Flexural_Modulus",
          "Test_Condition": "ASTM D7264",
          "Value_Numeric": null,
          "Value_Range": null,
          "Value_StdDev": null,
          "Unit": "GPa",
          "Test_Temperature_K": 298.15,
          "Strain_Rate_s1": null,
          "Tensile_Speed_mm_min": null,
          "Hardness_Load": null,
          "Hardness_Dwell_Time_s": null,
          "Data_Source": "text",
          "Test_Specimen": null,
          "Note": "Baseline value not provided, used for comparative improvement calculation"
        },
        {
          "Property_Name": "Interfacial_Shear_Strength",
          "Test_Condition": null,
          "Value_Numeric": null,
          "Value_Range": null,
          "Value_StdDev": null,
          "Unit": "MPa",
          "Test_Temperature_K": 298.15,
          "Strain_Rate_s1": null,
          "Tensile_Speed_mm_min": null,
          "Hardness_Load": null,
          "Hardness_Dwell_Time_s": null,
          "Data_Source": "text",
          "Test_Specimen": null,
          "Note": "Baseline value not provided, used for comparative improvement calculation"
        }
      ]
    },
    {
      "Sample_ID": "M-CF/PPS",
      "Gradient_Material": false,
      "Gradient_Group_ID": null,
      "Composition_Info": {
        "Role": "Target",
        "Alloy_Name_Raw": "M-PAAs Sized Carbon Fiber / Polyphenylene Sulfide Composite",
        "Nominal_Composition": {
          "Composition_Type": "wt%",
          "Elements_Normalized": null
        },
        "Measured_Composition": {
          "Composition_Type": null,
          "Elements_Normalized": null,
          "Measurement_Method": null
        },
        "Note": "CF sized with M-PAAs (Medium molecular weight) reinforcing PPS matrix"
      },
      "Process_Info": {
        "Process_Category": "Composite Fabrication",
        "Process_Text": {
          "original": "Compression molding: stacking of nine layers of PPS film and eight layers of CF fabric, hot pressing at 350°C (following a preheat of 30 min) under a pressure of 2.5 MPa.",
          "simplified": "Compression molded at 350°C and 2.5 MPa pressure."
        },
        "Equipment": null,
        "Key_Params": {
          "Molding_Temperature_K": 623.15,
          "Molding_Pressure_MPa": 2.5,
          "Preheat_Time_min": 30
        }
      },
      "Properties_Info": [
        {
          "Property_Name": "Interlaminar_Shear_Strength_Improvement",
          "Test_Condition": "ASTM D234",
          "Value_Numeric": 66.5,
          "Value_Range": null,
          "Value_StdDev": null,
          "Unit": "%",
          "Test_Temperature_K": 298.15,
          "Strain_Rate_s1": null,
          "Tensile_Speed_mm_min": null,
          "Hardness_Load": null,
          "Hardness_Dwell_Time_s": null,
          "Data_Source": "text",
          "Test_Specimen": null,
          "Note": "Relative improvement compared to DCF/PPS"
        },
            }
      ]
    }
  ]
}

File: dataset/organized_75papers_dataset/papers/013__Effect of molecular weight of water-based sizing agents on CF processability and CF_PPS composite performance/03_multimodal_alignment/embedding_index.json
{"image_embeddings": {"token_ids": ["paper::image_0000", "paper::chart_0001", "paper::chart_0002", "paper::chart_0003", "paper::chart_0004", "paper::image_0005", "paper::image_0006"]}, "sentence_embeddings": {"token_ids": ["paper::sent::100", "paper::sent::103", "paper::sent::105", "paper::sent::116", "paper::sent::122", "paper::sent::125", "paper::sent::128", "paper::sent::129", "paper::sent::130", "paper::sent::132", "paper::sent::134", "paper::sent::137", "paper::sent::158", "paper::sent::186", "paper::sent::190", "paper::sent::200", "paper::sent::27", "paper::sent::30", "paper::sent::37", "paper::sent::49", "paper::sent::58", "paper::sent::74", "paper::sent::77", "paper::sent::81", "paper::sent::83", "paper::sent::84", "paper::sent::85", "paper::sent::88", "paper::sent::95", "paper::sent::99"]}}

File: dataset/organized_75papers_dataset/papers/014__Branched Fluorine_Adamantane Interfacial Compatibilizer for PBO Fibers_Cyanate Ester Wave-Transparent Laminated Composites/01_extracted_content/extracted.json (part 1 of 2)
{
  "Paper_Metadata": {
    "Paper_Title": "Branched Fluorine/Adamantane Interfacial Compatibilizer for PBO Fibers/Cyanate Ester Wave-Transparent Laminated Composites",
    "DOI": "10.1002/cjoc.202200749"
  },
  "Paper_Routing": {
    "base_material": "Composites",
    "application": "Functional",
    "research_paradigm": "Hybrid",
    "Supplements_Loaded": [
      "/home/cs/.codex/skills/material-extractor/references/directions/base/Composites.txt",
      "/home/cs/.codex/skills/material-extractor/references/directions/application/Functional.txt",
      "/home/cs/.codex/skills/material-extractor/references/directions/paradigm/Hybrid.txt"
    ],
    "Patch_Tags": [
      "Interface_Dominated"
    ],
    "Needs_Mixed_Routing_Check": true,
    "Mixed_Signals": [
      "The paper is mainly experimental on PBO fiber/cyanate ester composites, but molecular dynamics, DFT-D3 interaction calculations, and wave-transmission simulations are used for mechanism and performance analysis, so the final paradigm is Hybrid.",
      "Coating appears in background references to surface modification methods, but the studied material is an interfacial compatibilizer incorporated into BADCy/PBO composites rather than a coating or thin-film system; no Coating overlay was loaded."
    ]
  },
  "items": [
    {
      "Item_ID": "ITEM-001",
      "Sample_ID": "preFABPBO",
      "Role": "Target",
      "Data_Nature": "Experimental",
      "base_material": "Polymers",
      "application": "Functional",
      "research_paradigm": "Hybrid",
      "Patch_Tags": [
        "Interface_Dominated"
      ],
      "Gradient_Material": false,
      "Raw_Evidence_Span": [
        "Branched fluorine/adamantane PBO precursor (preFABPBO), synthesized via random co-condensation between 2,2-bis(3-amino-4-hydroxyphenyl)hexafluoro propane, 1,3-adamantanedicarbonyl dichloride, and trimesoyl chloride, is performed as interfacial compatibilizer.",
        "GPC analysis shows the Mn and PDI of preFABPBO are respectively 181 000 g/mol and 2.18, and the particle size distribution in N,N-dimethylformamide (DMF) solution (1 mg/mL) is in the narrow range of 396-615 nm."
      ],
      "Extracted_Data": {
        "Composition": {
          "Material_Type": "branched fluorine/adamantane PBO precursor interfacial compatibilizer",
          "Monomers_or_Precursors": [
            {
              "Name": "2,2-bis(3-amino-4-hydroxyphenyl)hexafluoro propane",
              "Abbreviation": "6FAP"
            },
            {
              "Name": "1,3-adamantanedicarbonyl dichloride",
              "Abbreviation": "ADC"
            },
            {
              "Name": "trimesoyl chloride",
              "Abbreviation": "TMC"
            }
          ],
          "Functional_Groups_or_Units": [
            "adamantane unit",
            "-CF3 group",
            "PBO-like structure",
            "terminal epoxy group",
            "TBS structure"
          ],
          "Composition_Basis": "nominal"
        },
        "Processing": {
          "Process_Category": "random co-condensation and terminal functionalization",
          "Process_Text": {
            "original": "preFABPBO obtained by random co-condensation between 2,2-bis(3-amino-4-hydroxyphenyl)hexafluoro propane, 1,3-adamantedicarbonyl dichloride, and trimesoyl chloride",
            "simplified": "Random co-condensation of 6FAP, ADC, and TMC produced branched fluorine/adamantane PBO precursor preFABPBO."
          },
          "Key_Params": [
            {
              "Parameter": "DMF solution concentration for particle-size distribution",
              "Value": 1,
              "Unit": "mg/mL",
              "Original_Values": "1 mg/mL"
            }
          ],
          "Equipment": [
            {
              "Name": "Fourier transform infrared spectroscopy",
              "Category": "Characterization"
            },
            {
              "Name": "nuclear magnetic resonance",
              "Category": "Characterization"
            },
            {
              "Name": "dynamic light scattering",
              "Category": "Characterization"
            },
            {
              "Name": "gel permeation chromatography",
              "Category": "Characterization"
            }
          ]
        },
        "Structure": {
          "Structure_Text": {
            "original": "The appearance of 2800-3000 cm-1 (-CH2- group in adamantanes) and 1690 cm-1 (carbonyl peak) proves the random co-condensation reaction, and the peak at 918 cm-1 is assigned to epoxy group.",
            "simplified": "Spectroscopy confirmed adamantane, carbonyl, and epoxy groups in preFABPBO."
          },
          "Molecular_Features": [
            "branched structure",
            "caged adamantane units",
            "fluorine-containing groups",
            "PBO-like structure"
          ],
          "Advanced_Quantitative_Features": [
            {
              "Feature": "Number-average molecular weight",
              "Value": 181000,
              "Unit": "g/mol",
              "Original_Values": "Mn = 181 000 g/mol",
              "Data_Source": "text"
            },
            {
              "Feature": "Polydispersity index",
              "Value": 2.18,
              "Unit": null,
              "Original_Values": "PDI = 2.18",
              "Data_Source": "text"
            },
            {
              "Feature": "Particle size distribution in DMF",
              "Value": null,
              "Value_Range": {
                "Min": 396,
                "Max": 615,
                "Unit": "nm"
              },
              "Original_Values": "396-615 nm",
              "Data_Source": "text"
            }
          ]
        }
      }
    },
    {
      "Item_ID": "ITEM-002",
      "Sample_ID": "BADCy resin",
      "Role": "Target",
      "Data_Nature": "Experimental",
      "base_material": "Polymers",
      "application": "Functional",
      "research_paradigm": "Hybrid",
      "Patch_Tags": [
        "Interface_Dominated"
      ],
      "Gradient_Material": false,
      "Raw_Evidence_Span": [
        "When the mass fraction of preFABPBO is 5 wt%, FABPBO-BADCy resin shows ultra-low epsilon (2.38) and tan delta (0.0052) at 10^6 Hz, lower than those of BADCy resin (3.04 and 0.0081), and the corresponding |T|2 is 95.4%, higher than that of BADCy resin (92.6%).",
        "When the amount of preFABPBO is 7 wt%, the FABPBO-BADCy resins display the maximum flexural strength (148.3 MPa) and impact strength (16.2 kJ/m2), compared with those of BADCy (102.4 MPa and 9.9 kJ/m2).",
        "When the mass fraction of preFABPBO is 5 wt%, the heat resistance index (THRI) and glass transition temperature (Tg) of FABPBO-BADCy resins are 197.9 and 274.4 °C, respectively, slightly higher than those of pure BADCy resin (197.5 and 272.7 °C). And the corresponding storage modulus is 2684.2 MPa, slightly lower than that of pure BADCy resin (2778.0 MPa)."
      ],
      "Extracted_Data": {
        "Composition": {
          "Material_Type": "cyanate ester resin",
          "Matrix": {
            "Name": "bisphenol A dicyanate ester",
            "Abbreviation": "BADCy"
          },
          "Composition_Basis": "nominal"
        },
        "Processing": {
          "Process_Category": "resin curing",
          "Process_Text": {
            "original": "BADCy resin as polymer matrix",
            "simplified": "Pure BADCy resin was used as the unmodified resin comparator."
          },
          "Equipment": [
            {
              "Name": "TGA",
              "Category": "Testing"
            },
            {
              "Name": "DMA",
              "Category": "Testing"
            }
          ],
          "Note": "Detailed resin curing parameters are referred to Supporting Information in the OCR text but are not present in the provided paper text."
        },
        "Structure": {
          "Structure_Text": {
            "original": "The weight loss of BADCy resin after 400 °C is attributed to the disruption of BADCy network.",
            "simplified": "BADCy forms a cured resin network."
          },
          "Matrix_Structure": "BADCy network"
        },
        "Properties": [
          {
            "Property_Name": "Dielectric_Constant",
            "Value": 3.04,
            "Unit": null,
            "Original_Values": "3.04",
            "Test_Condition": {
              "Frequency_Hz": 1000000
            },
            "Data_Source": "text"
          },
          {
            "Property_Name": "Dielectric_Loss",
            "Value": 0.0081,
            "Unit": null,
            "Original_Values": "0.0081",
            "Test_Condition": {
              "Frequency_Hz": 1000000
            },
            "Data_Source": "text"
          },
          {
            "Property_Name": "Wave_Transparency",
            "Value": 92.6,
            "Unit": "%",
            "Original_Values": "|T|2 = 92.6%",
            "Test_Condition": {
              "Frequency_Hz": 1000000
            },
            "Data_Source": "text"
          },
          {
            "Property_Name": "Flexural_Strength",
            "Value": 102.4,
            "Unit": "MPa",
            "Original_Values": "102.4 MPa",
            "Data_Source": "text"
          },
          {
            "Property_Name": "Impact_Strength",
            "Value": 9.9,
            "Unit": "kJ/m^2",
            "Original_Values": "9.9 kJ/m²",
            "Data_Source": "text"
          },
          {
            "Property_Name": "Heat_Resistance_Index",
            "Value": 470.65,
            "Unit": "K",
            "Original_Values": "197.5 °C",
            "Data_Source": "text"
          },
          {
            "Property_Name": "Glass_Transition_Temperature",
            "Value": 545.85,
            "Unit": "K",
            "Original_Values": "272.7 °C",
            "Data_Source": "text"
          },
          {
            "Property_Name": "Storage_Modulus",
            "Value": 2778.0,
            "Unit": "MPa",
            "Original_Values": "2778.0 MPa",
            "Data_Source": "text"
          }
        ]
      }
    },
    {
      "Item_ID": "ITEM-003",
      "Sample_ID": "FABPBO-BADCy resin (5 wt% preFABPBO)",
      "Role": "Target",
      "Data_Nature": "Experimental",
      "base_material": "Polymers",
      "application": "Functional",
      "research_paradigm": "Hybrid",
      "Patch_Tags": [
        "Interface_Dominated"
      ],
      "Gradient_Material": false,
      "Raw_Evidence_Span": [
        "When the mass fraction of preFABPBO is 5 wt%, FABPBO-BADCy resin shows ultra-low epsilon (2.38) and tan delta (0.0052) at 10^6 Hz.",
        "The flexural and impact strength of FABPBO-BADCy resins with 5 wt% preFABPBO are respectively 142.7 MPa and 15.4 kJ/m2.",
        "When the mass fraction of preFABPBO is 5 wt%, the heat resistance index (THRI) and glass transition temperature (Tg) of FABPBO-BADCy resins are 197.9 and 274.4 °C, respectively."
      ],
      "Extracted_Data": {
        "Composition": {
          "Material_Type": "preFABPBO-modified cyanate ester resin",
          "Matrix": {
            "Name": "bisphenol A dicyanate ester",
            "Abbreviation": "BADCy"
          },
          "Filler_or_Modifier": {
            "Name": "preFABPBO",
            "Mass_Fraction": {
              "Value": 5,
              "Unit": "wt%",
              "Original_Values": "5 wt%"
            }
          },
          "Composition_Basis": "nominal"
        },
        "Processing": {
          "Process_Category": "resin modification and curing",
          "Process_Text": {
            "original": "The effects of different mass fractions of preFABPBO on the dielectric properties, mechanical properties, and heat resistances of the FABPBO-BADCy resin were analyzed.",
            "simplified": "BADCy resin was modified with 5 wt% preFABPBO and cured for property testing."
          },
          "Equipment": [
            {
              "Name": "TGA",
              "Category": "Testing"
            },
            {
              "Name": "DMA",
              "Category": "Testing"
            }
          ],
          "Note": "Detailed curing schedule is not present in the OCR text."
        },
        "Structure": {
          "Structure_Text": {
            "original": "The special branched structures of preFABPBO and large free volume of caged adamantine units reduce the number of polarized molecules.",
            "simplified": "The resin contains branched preFABPBO with caged adamantane and fluorine groups in the BADCy network."
          },
          "Matrix_Structure": "preFABPBO-modified BADCy network",
          "Interface_Features": "epoxy group of preFABPBO can react with -OCN group in BADCy"
        },
        "Properties": [
          {
            "Property_Name": "Dielectric_Constant",
            "Value": 2.38,
            "Unit": null,
            "Original_Values": "2.38",
            "Test_Condition": {
              "Frequency_Hz": 1000000
            },
            "Data_Source": "text"
          },
          {
            "Property_Name": "Dielectric_Loss",
            "Value": 0.0052,
            "Unit": null,
            "Original_Values": "0.0052",
            "Test_Condition": {
              "Frequency_Hz": 1000000
            },
            "Data_Source": "text"
          },
          {
            "Property_Name": "Wave_Transparency",
            "Value": 95.4,
            "Unit": "%",
            "Original_Values": "|T|2 = 95.4%",
            "Test_Condition": {
              "Frequency_Hz": 1000000
            },
            "Data_Source": "text"
          },
          {
            "Property_Name": "Flexural_Strength",
            "Value": 142.7,
            "Unit": "MPa",
            "Original_Values": "142.7 MPa",
            "Data_Source": "text"
          },
          {
            "Property_Name": "Impact_Strength",
            "Value": 15.4,
            "Unit": "kJ/m^2",
            "Original_Values": "15.4 kJ/m²",
            "Data_Source": "text"
          },
          {
            "Property_Name": "Heat_Resistance_Index",
            "Value": 471.05,
            "Unit": "K",
            "Original_Values": "197.9 °C",
            "Data_Source": "text"
          },
          {
            "Property_Name": "Glass_Transition_Temperature",
            "Value": 547.55,
            "Unit": "K",
            "Original_Values": "274.4 °C",
            "Data_Source": "text"
          },
          {
            "Property_Name": "Storage_Modulus",
            "Value": 2684.2,
            "Unit": "MPa",
            "Original_Values": "2684.2 MPa",
            "Data_Source": "text"
          }
        ]
      }
    },
    {
      "Item_ID": "ITEM-004",
      "Sample_ID": "FABPBO-BADCy resin (7 wt% preFABPBO)",
      "Role": "Variant",
      "Data_Nature": "Experimental",
      "base_material": "Polymers",
      "application": "Functional",
      "research_paradigm": "Hybrid",
      "Patch_Tags": [
        "Interface_Dominated"
      ],
      "Gradient_Material": false,
      "Raw_Evidence_Span": [
        "When the amount of preFABPBO is 7 wt%, the FABPBO-BADCy resins display the maximum flexural strength (148.3 MPa) and impact strength (16.2 kJ/m²)."
      ],
      "Extracted_Data": {
        "Composition": {
          "Material_Type": "preFABPBO-modified cyanate ester resin",
          "Matrix": {
            "Name": "bisphenol A dicyanate ester",
            "Abbreviation": "BADCy"
          },
          "Filler_or_Modifier": {
            "Name": "preFABPBO",
            "Mass_Fraction": {
              "Value": 7,
              "Unit": "wt%",
              "Original_Values": "7 wt%"
            }
          },
          "Composition_Basis": "nominal"
        },
        "Processing": {
          "Process_Category": "resin modification and curing",
          "Process_Text": {
            "original": "When the amount of preFABPBO is 7 wt%, the FABPBO-BADCy resins display the maximum flexural strength.",
            "simplified": "BADCy resin was modified with 7 wt% preFABPBO and cured for property testing."
          },
          "Note": "Detailed curing schedule is not present in the OCR text."
        },
        "Structure": {
          "Structure_Text": {
            "original": "The flexural and impact strength of FABPBO-BADCy resins increase with increasing the amount of preFABPBO.",
            "simplified": "The 7 wt% resin contains a higher preFABPBO modifier fraction than the selected 5 wt% formulation."
          },
          "Matrix_Structure": "preFABPBO-modified BADCy network"
        },
        "Properties": [
          {
            "Property_Name": "Flexural_Strength",
            "Value": 148.3,
            "Unit": "MPa",
            "Original_Values": "148.3 MPa",
            "Data_Source": "text"
          },
          {
            "Property_Name": "Impact_Strength",
            "Value": 16.2,
            "Unit": "kJ/m^2",
            "Original_Values": "16.2 kJ/m²",
            "Data_Source": "text"
          }
        ]
      }
    },
    {
      "Item_ID": "ITEM-005",
      "Sample_ID": "PBO fibers/BADCy micro-composite",
      "Role": "Target",
      "Data_Nature": "Experimental",
      "base_material": "Composites",
      "application": "Functional",
      "research_paradigm": "Hybrid",
      "Patch_Tags": [
        "Interface_Dominated"
      ],
      "Gradient_Material": false,
      "Raw_Evidence_Span": [
        "The single fiber pull-out strength of PBO fibers/BADCy, PBO fibers/FBPBO-BADCy, and PBO fibers/FABPBO-BADCy micro-composites are 2.9, 3.5, and 4.0 MPa, respectively.",
        "For PBO fibers/BADCy micro-composites, the elastic modulus of BADCy matrix and PBO fibers are 4.2 and 8.9 GPa, and the corresponding hardness are 0.34 and 0.8 GPa, respectively.",
        "Due to the extremely poor interfacial compatibility, the elastic modulus and hardness of PBO fibers/BADCy micro-composites interface (4.3 and 0.38 GPa) are close to those of BADCy matrix.",
        "Transverse tensile strength of the PBO fibers/BADCy is 5.02 MPa."
      ],
      "Extracted_Data": {
        "Composition": {
          "Composite_Category": "polymer matrix micro-composite",
          "Composite_System_Raw": "PBO fibers/BADCy micro-composites",
          "Matrix": {
            "Name": "BADCy resin"
          },
          "Reinforcement": {
            "Name": "PBO fibers"
          },
          "Fiber_Volume_Fraction": null,
          "Fiber_Architecture": null,
          "Composition_Basis": "nominal",
          "Note": "Fiber volume fraction and architecture are not given in the OCR text."
        },
        "Processing": {
          "Process_Category": "micro-composite preparation",
          "Process_Text": {
            "original": "PBO fibers/BADCy micro-composites",
            "simplified": "PBO fibers were combined with BADCy resin to prepare micro-composite interface test specimens."
          },
          "Equipment": [
            {
              "Name": "nanoindentation test",
              "Category": "Testing"
            },
            {
              "Name": "micro-transverse tensile test",
              "Category": "Testing"
            },
            {
              "Name": "SEM",
              "Category": "Characterization"
            },
            {
              "Name": "TEM",
              "Category": "Characterization"
            }
          ],
          "Note": "Detailed micro-composite fabrication parameters are not present in the OCR text."
        },
        "Structure": {
          "Structure_Text": {
            "original": "the corresponding interfacial region (25.8 nm) between BADCy matrix and PBO fibers is narrow",
            "simplified": "The BADCy/PBO interface has a narrow interfacial region and poor compatibility."
          },
          "Interface_Features": [
            {
              "Description": "narrow interfacial region between BADCy matrix and PBO fibers",
              "Thickness": {
                "Value": 25.8,
                "Unit": "nm",
                "Original_Values": "25.8 nm"
              }
            },
            {
              "Description": "surface of PBO fibers after fracture is smooth without residual BADCy"
            },
            {
              "Description": "micro-pores or defects at the interface are described as caused by weak compatibility"
            }
          ]
        },
        "Properties": [
          {
            "Property_Name": "Single_Fiber_Pull_Out_Strength",
            "Value": 2.9,
            "Unit": "MPa",
            "Original_Values": "2.9 MPa",
            "Data_Source": "text"
          },
          {
            "Property_Name": "Elastic_Modulus",
            "Value": 4.2,
            "Unit": "GPa",
            "Original_Values": "4.2 GPa",
            "Test_Condition": {
              "Location": "BADCy matrix",
              "Method": "nanoindentation"
            },
            "Data_Source": "text"
          },
          {
            "Property_Name": "Elastic_Modulus",
            "Value": 8.9,
            "Unit": "GPa",
            "Original_Values": "8.9 GPa",
            "Test_Condition": {
              "Location": "PBO fibers",
              "Method": "nanoindentation"
            },
            "Data_Source": "text"
          },
          {
            "Property_Name": "Elastic_Modulus",
            "Value": 4.3,
            "Unit": "GPa",
            "Original_Values": "4.3 GPa",
            "Test_Condition": {
              "Location": "interface",
              "Method": "nanoindentation"
            },
            "Data_Source": "text"
          },
          {
            "Property_Name": "Hardness",
            "Value": 0.34,
            "Unit": "GPa",
            "Original_Values": "0.34 GPa",
            "Test_Condition": {
              "Location": "BADCy matrix",
              "Method": "nanoindentation"
            },
            "Data_Source": "text"
          },
          {
            "Property_Name": "Hardness",
            "Value": 0.8,
            "Unit": "GPa",
            "Original_Values": "0.8 GPa",
            "Test_Condition": {
              "Location": "PBO fibers",
              "Method": "nanoindentation"
            },
            "Data_Source": "text"
          },
          {
            "Property_Name": "Hardness",
            "Value": 0.38,
            "Unit": "GPa",
            "Original_Values": "0.38 GPa",
            "Test_Condition": {
              "Location": "interface",
              "Method": "nanoindentation"
            },
            "Data_Source": "text"
          },
          {
            "Property_Name": "Transverse_Tensile_Strength",
            "Value": 5.02,
            "Unit": "MPa",
            "Original_Values": "5.02 MPa",
            "Data_Source": "text"
          }
        ]
      }
    },
    {
      "Item_ID": "ITEM-006",
      "Sample_ID": "PBO fibers/FBPBO-BADCy micro-composite",
      "Role": "Variant",
      "Data_Nature": "Experimental",
      "base_material": "Composites",
      "application": "Functional",
      "research_paradigm": "Hybrid",
      "Patch_Tags": [
        "Interface_Dominated"
      ],
      "Gradient_Material": false,
      "Raw_Evidence_Span": [
        "The single fiber pull-out strength of PBO fibers/BADCy, PBO fibers/FBPBO-BADCy, and PBO fibers/FABPBO-BADCy micro-composites are 2.9, 3.5, and 4.0 MPa, respectively.",
        "Compared with PBO fibers/BADCy micro-composites, the thickness of interface for PBO fiber/FBPBO-BADCy increases to 49.1 nm.",
        "The elastic modulus and hardness at the interface of PBO fibers/FBPBO-BADCy and PBO fibers/FABPBO-BADCy micro-composites gradually increased to 5.0 and 5.6 GPa, and 0.45 and 0.50 GPa, respectively.",
        "the transverse tensile strength of the PBO fibers/FBPBO-BADCy and PBO fibers/FABPBO-BADCy microcomposites are significantly increased to 7.45 and 9.06 MPa, respectively."
      ],
      "Extracted_Data": {
        "Composition": {
          "Composite_Category": "polymer matrix micro-composite",
          "Composite_System_Raw": "PBO fibers/FBPBO-BADCy micro-composites",
          "Matrix": {
            "Name": "FBPBO-BADCy"
          },
          "Reinforcement": {
            "Name": "PBO fibers"
          },
          "Interface_or_Interphase": {
            "Name": "preFBPBO-containing interface"
          },
          "Fiber_Volume_Fraction": null,
          "Fiber_Architecture": null,
          "Composition_Basis": "nominal",
          "Note": "Fiber volume fraction and architecture are not given in the OCR text."
        },
        "Processing": {
          "Process_Category": "micro-composite preparation",
          "Process_Text": {
            "original": "PBO fibers/FBPBO-BADCy micro-composites",
            "simplified": "PBO fibers were combined with preFBPBO-modified BADCy resin to prepare micro-composite interface test specimens."
          },
          "Note": "Detailed micro-composite fabrication parameters are not present in the OCR text. Testing and characterization methods are explicitly given for the Figure 4 micro-composite group: nanoindentation tests, micro-transverse tensile test, SEM fracture images, and TEM interface images.",
          "Equipment": [
            {
              "Name": "nanoindentation test",
              "Category": "Testing"
            },
            {
              "Name": "micro-transverse tensile test",
              "Category": "Testing"
            },
            {
              "Name": "SEM",
              "Category": "Characterization"
            },
            {
              "Name": "TEM",
              "Category": "Characterization"
            }
          ]
        },
        "Structure": {
          "Structure_Text": {
            "original": "the thickness of interface for PBO fiber/FBPBO-BADCy increases to 49.1 nm",
            "simplified": "preFBPBO increases the PBO fiber/BADCy interfacial thickness."
          },
          "Interface_Features": [
            {
              "Description": "preFBPBO introduces PBO-like structures at interface between BADCy matrix and PBO fibers",
              "Thickness": {
                "Value": 49.1,
                "Unit": "nm",
                "Original_Values": "49.1 nm"
              }
            }
          ]
        },
        "Properties": [
          {
            "Property_Name": "Single_Fiber_Pull_Out_Strength",
            "Value": 3.5,
            "Unit": "MPa",
            "Original_Values": "3.5 MPa",
            "Data_Source": "text"
          },
          {
            "Property_Name": "Elastic_Modulus",
            "Value": 5.0,
            "Unit": "GPa",
            "Original_Values": "5.0 GPa",
            "Test_Condition": {
              "Location": "interface",
              "Method": "nanoindentation"
            },
            "Data_Source": "text"
          },
          {
            "Property_Name": "Hardness",
            "Value": 0.45,
            "Unit": "GPa",
            "Original_Values": "0.45 GPa",
            "Test_Condition": {
              "Location": "interface",
              "Method": "nanoindentation"
            },
            "Data_Source": "text"
          },
          {
            "Property_Name": "Transverse_Tensile_Strength",
            "Value": 7.45,
            "Unit": "MPa",
            "Original_Values": "7.45 MPa",
            "Data_Source": "text"
          },
          {
            "Property_Name": "Contact_Angle",
            "Value": 98.5,
            "Unit": "degree",
            "Original_Values": "98.5°",
            "Test_Condition": {
              "Interface": "between PBO fibers and preFBPBO/BADCy"
            },
            "Data_Source": "text"
          }
        ]
      }
    },
    {
      "Item_ID": "ITEM-007",
      "Sample_ID": "PBO fibers/FABPBO-BADCy micro-composite",
      "Role": "Target",
      "Data_Nature": "Experimental",
      "base_material": "Composites",
      "application": "Functional",
      "research_paradigm": "Hybrid",
      "Patch_Tags": [
        "Interface_Dominated"
      ],
      "Gradient_Material": false,
      "Raw_Evidence_Span": [
        "The single fiber pull-out strength of PBO fibers/BADCy, PBO fibers/FBPBO-BADCy, and PBO fibers/FABPBO-BADCy micro-composites are 2.9, 3.5, and 4.0 MPa, respectively.",
        "the thickness of interface phase formed by the diffusion between FABPBO-BADCy matrix and PBO fibers is further increased to 58.3 nm",
        "The elastic modulus and hardness at the interface of PBO fibers/FBPBO-BADCy and PBO fibers/FABPBO-BADCy micro-composites gradually increased to 5.0 and 5.6 GPa, and 0.45 and 0.50 GPa, respectively.",
        "the transverse tensile strength of the PBO fibers/FBPBO-BADCy and PBO fibers/FABPBO-BADCy microcomposites are significantly increased to 7.45 and 9.06 MPa, respectively.",
        "In Figure 4i, contact angle between PBO fibers and preFABPBO/BADCy is 94.5°."
      ],
      "Extracted_Data": {
        "Composition": {
          "Composite_Category": "polymer matrix micro-composite",
          "Composite_System_Raw": "PBO fibers/FABPBO-BADCy micro-composites",
          "Matrix": {
            "Name": "FABPBO-BADCy"
          },
          "Reinforcement": {
            "Name": "PBO fibers"
          },
          "Interface_or_Interphase": {
            "Name": "preFABPBO-containing interface"
          },
          "Fiber_Volume_Fraction": null,
          "Fiber_Architecture": null,
          "Composition_Basis": "nominal",
          "Note": "Fiber volume fraction and architecture are not given in the OCR text."
        },
        "Processing": {
          "Process_Category": "micro-composite preparation",
          "Process_Text": {
            "original": "PBO fibers/FABPBO-BADCy micro-composites",
            "simplified": "PBO fibers were combined with FABPBO-BADCy resin to prepare micro-composite interface test specimens."
          },
          "Equipment": [
            {
              "Name": "nanoindentation test",
              "Category": "Testing"
            },
            {
              "Name": "micro-transverse tensile test",
              "Category": "Testing"
            },
            {
              "Name": "SEM",
              "Category": "Characterization"
            },
            {
              "Name": "TEM",
              "Category": "Characterization"
            }
          ],
          "Note": "Detailed micro-composite fabrication parameters are not present in the OCR text."
        },
        "Structure": {
          "Structure_Text": {
            "original": "the thickness of interface phase formed by the diffusion between FABPBO-BADCy matrix and PBO fibers is further increased to 58.3 nm, suggesting the outstanding interfacial compatibility",
            "simplified": "FABPBO-BADCy forms the thickest measured interfacial phase with PBO fibers among the micro-composites."
          },
          "Interface_Features": [
            {
              "Description": "interface phase formed by diffusion between FABPBO-BADCy matrix and PBO fibers",
              "Thickness": {
                "Value": 58.3,
                "Unit": "nm",
                "Original_Values": "58.3 nm"
              }
            },
            {
              "Description": "residual BADCy resin adhered to the PBO fiber surface after fracture is described as increased"
            }
          ]
        },
        "Properties": [
          {
            "Property_Name": "Single_Fiber_Pull_Out_Strength",
            "Value": 4.0,
            "Unit": "MPa",
            "Original_Values": "4.0 MPa",
            "Data_Source": "text"
          },
          {
            "Property_Name": "Elastic_Modulus",
            "Value": 5.6,
            "Unit": "GPa",
            "Original_Values": "5.6 GPa",
            "Test_Condition": {
              "Location": "interface",
              "Method": "nanoindentation"
            },
            "Data_Source": "text"
          },
          {
            "Property_Name": "Hardness",
            "Value": 0.5,
            "Unit": "GPa",
            "Original_Values": "0.50 GPa",
            "Test_Condition": {
              "Location": "interface",
              "Method": "nanoindentation"
            },
            "Data_Source": "text"
          },
          {
            "Property_Name": "Transverse_Tensile_Strength",
            "Value": 9.06,
            "Unit": "MPa",
            "Original_Values": "9.06 MPa",
            "Data_Source": "text"
          },
          {
            "Property_Name": "Contact_Angle",
            "Value": 94.5,
            "Unit": "degree",
            "Original_Values": "94.5°",
            "Test_Condition": {
              "Interface": "between PBO fibers and preFABPBO/BADCy"
            },
            "Data_Source": "text"
          }
        ]
      }
    },
    {
      "Item_ID": "ITEM-008",
      "Sample_ID": "Sample 0 - PBO fibers/BADCy laminated composite",
      "Role": "Target",
      "Data_Nature": "Experimental",
      "base_material": "Composites",
      "application": "Functional",
      "research_paradigm": "Hybrid",
      "Patch_Tags": [
        "Interface_Dominated"
      ],
      "Gradient_Material": false,
      "Raw_Evidence_Span": [
        "Figure 5 Dielectric properties ... of PBO fibers/BADCy (Sample 0), PBO fibers/FBPBO-BADCy (Sample 1), and PBO fibers/FABPBO-BADCy (Sample 2) composites.",
        "The epsilon and tan delta of PBO fibers/FABPBO-BADCy composites are 2.53 and 0.003, respectively, lower than those of PBO fibers/BADCy (3.06 and 0.006). The corresponding |T|2 is 94.8%, which is higher than those of PBO fibers/BADCy (92.5%).",
        "ILSS and flexural strengths of PBO fibers/FABPBO-BADCy composites are 48.9 and 665.3 MPa, increased by 33.2% and 13.3% compared to those of PBO fibers/BADCy composites (36.7 and 587.4 MPa), respectively.",
        "the volume resistivity, breakdown strength, heat resistance index, and glass transition temperature are respectively 5.17 x 10^15 Ω·cm, 27.21 kV/mm, 229.9 °C, and 247.5 °C, all superior to those of PBO fibers/BADCy composites (2.2 x 10^15 Ω·cm, 17.69 kV/mm, 229.6 °C, and 247.1 °C)."
      ],
      "Extracted_Data": {
        "Composition": {
          "Composite_Category": "polymer matrix wave-transparent laminated composite",
          "Composite_System_Raw": "PBO fibers/BADCy wave-transparent laminated composites",
          "Matrix": {
            "Name": "BADCy resin"
          },
          "Reinforcement": {
            "Name": "PBO fibers"
          },
          "Fiber_Volume_Fraction": null,
          "Fiber_Architecture": null,
          "Composition_Basis": "nominal",
          "Note": "Fiber volume fraction and fiber architecture are not given in the OCR text."
        },
        "Processing": {
          "Process_Category": "high-temperature molding",
          "Process_Text": {
            "original": "PBO fibers/FABPBO-BADCy wave-transparent laminated composites by high temperature molding",
            "simplified": "PBO fibers/BADCy laminated composites were prepared by high-temperature molding."
          },
          "Key_Params": [
            {
              "Parameter": "molding method",
              "Value": "high temperature molding",
              "Original_Values": "high temperature molding"
            }
          ],
          "Equipment": [
            {
              "Name": "TGA",
              "Category": "Testing"
            },
            {
              "Name": "DMA",
              "Category": "Testing"
            },
            {
              "Name": "flat plate heat source",
              "Category": "Testing"
            },
            {
              "Name": "infrared thermography",
              "Category": "Testing"
            }
          ],
          "Note": "Specific molding temperature, pressure, time, cooling route, and post-cure conditions are not present in the OCR text."
        },
        "Structure": {
          "Structure_Text": {
            "original": "PBO fibers/BADCy composites exhibit poor interfacial compatibility; the bulging and stress cracking (composite failure) in PBO fibers/BADCy composites occur at about 210 °C due to the extremely poor interfacial compatibility.",
            "simplified": "The laminated composite has a PBO fiber/BADCy interface with poor compatibility and interfacial defects."
          },
          "Fiber_Architecture": null,
          "Interface_Features": [
            "poor interfacial compatibility",
            "interfacial debonding from PBO fibers at high temperature",
            "defects and pores at the interface are susceptible to water molecule entry"
          ],
          "Defects": [
            {
              "Description": "bulging and stress cracking occur at about 210 °C",
              "Temperature": {
                "Value": 483.15,
                "Unit": "K",
                "Original_Values": "about 210 °C",
                "Note": "Approximate value converted from °C to K."
              }
            }
          ]
        },
        "Properties": [
          {
            "Property_Name": "Dielectric_Constant",
            "Value": 3.06,
            "Unit": null,
            "Original_Values": "3.06",
            "Test_Condition": {
              "Frequency_Hz": 1000000,
              "Temperature": {
                "Original_Values": "room temperature",
                "Note": "Exact room temperature not specified in OCR text."
              }
            },
            "Data_Source": "text"
          },
          {
            "Property_Name": "Dielectric_Loss",
            "Value": 0.006,
            "Unit": null,
            "Original_Values": "0.006",
            "Test_Condition": {
              "Frequency_Hz": 1000000,
              "Temperature": {
                "Original_Values": "room temperature",
                "Note": "Exact room temperature not specified in OCR text."
              }
            },
            "Data_Source": "text"
          },
          {
            "Property_Name": "Wave_Transparency",
            "Value": 92.5,
            "Unit": "%",
            "Original_Values": "|T|2 = 92.5%",
            "Test_Condition": {
              "Frequency_Hz": 1000000,
              "Temperature": {
                "Original_Values": "room temperature",
                "Note": "Exact room temperature not specified in OCR text."
              }
            },
            "Data_Source": "text"
          },
          {
            "Property_Name": "Dielectric_Constant",
            "Value": 3.05,
            "Unit": null,
            "Original_Values": "3.05",
            "Test_Condition": {
              "Frequency_Hz": 10000000000
            },
            "Data_Source": "text"
          },
          {
            "Property_Name": "Dielectric_Loss",
            "Value": 0.0165,
            "Unit": null,
            "Original_Values": "0.0165",
            "Test_Condition": {
              "Frequency_Hz": 10000000000
            },
            "Data_Source": "text"
          },
          {
            "Property_Name": "Volume_Resistivity",
            "Value": 2200000000000000.0,
            "Unit": "ohm cm",
            "Original_Values": "2.2 x 10^15 Ω·cm",
            "Data_Source": "text"
          },
          {
            "Property_Name": "Breakdown_Strength",
            "Value": 17.69,
            "Unit": "kV/mm",
            "Original_Values": "17.69 kV/mm",
            "Data_Source": "text"
          },
          {
            "Property_Name": "Interlaminar_Shear_Strength",
            "Value": 36.7,
            "Unit": "MPa",
            "Original_Values": "36.7 MPa",
            "Data_Source": "text"
